Repository: jkdesignpro/Machinists-BenchMate

# Machinists BenchMate

A free, open-source (AGPLv3) machinist's calculator, built to sit beside the machine. Native, offline, no account. For all machinists and all machines: mills, lathes, Swiss-type and more.

**Status:** v0.8.1, an early public version: 223 tools on 187 pages. Feedback is very welcome (see *Feedback* below). The Rust formula core and the app UI run in a browser and as a native desktop app (Tauri 2) for Windows, macOS (Apple Silicon) and Linux.

**Try it in your browser:** https://jkdesignpro.github.io/Machinists-BenchMate/ (nothing to install; after the first visit it works offline, and Chrome or Edge can install it as an app).

File: data/evidence/props-steels.json (part 1 of 6)
{
 "note": "Material properties printed by each source for steel grades. See docs/material-equivalents.md for the rules.",
 "sources": {
  "OUTOKUMPU_GLOBAL": {
   "title": "Steel grades, properties and global standards (Tables 7, 12, 13)",
   "url": "https://www.outokumpu.com/-/media/from-sharepoint/documents/product/outokumpu-steel-grades-properties-global-standards.pdf",
   "publisher": "Outokumpu",
   "accessed": "2026-11-10",
   "revision": "1042EN-GB:7, May 2013 (older edition; check current Outokumpu data before relying on it)"
  },
  "LUCEFIN_42CRMO4": {
   "title": "Lucefin Group data sheet 42CrMo4 (1.7225), ISO 683-2:2018",
   "url": "https://lucefin.com/wp-content/uploads/2025/01/42CrMo4.pdf",
   "publisher": "Lucefin Group",
   "accessed": "2026-11-10",
   "revision": "rev. 2024"
  },
  "LUCEFIN_34CRNIMO6": {
   "title": "Lucefin Group data sheet 34CrNiMo6 (1.6582), ISO 683-2:2018",
   "url": "https://lucefin.com/wp-content/uploads/2025/01/34CrNiMo6.pdf",
   "publisher": "Lucefin Group",
   "accessed": "2026-11-10",
   "revision": "rev. 2024"
  },
  "OVAKO_42CRMO4": {
   "title": "Ovako Steel Navigator: 42CrMo4",
   "url": "https://steelnavigator.ovako.com/steel-grades/42crmo4",
   "publisher": "Ovako",
   "accessed": "2026-11-10",
   "revision": "page last revised 2026-11-02"
  },
  "SMITHS_EN24": {
   "title": "Smiths Metal Centres EN24 / 817M40 data sheet",
   "url": "https://www.smithmetal.com/pdf/engineering/en24.pdf",
   "publisher": "Smiths Metal Centres",
   "accessed": "2026-11-10",
   "revision": "© 2023; no issue date printed",
   "notes": "States data is 'based on approximate testing'; no min/typical label."
  },
  "SMITHS_EN8": {
   "title": "Smiths Metal Centres EN8 / 080M40 data sheet",
   "url": "https://www.smithmetal.com/pdf/engineering/en8.pdf",
   "publisher": "Smiths Metal Centres",
   "accessed": "2026-11-10",
   "revision": "© 2023; no issue date printed"
  },
  "AALCO_316": {
   "title": "Stainless Steel 1.4401 (316) Bar and Section datasheet",
   "url": "https://www.aalco.co.uk/datasheets/Stainless-Steel-14401-316-Bar-and-Section_37.ashx",
   "publisher": "Aalco",
   "accessed": "2026-11-10",
   "revision": "no datasheet date printed (page copyright 2026)"
  },
  "AALCO_304": {
   "title": "Stainless Steel 1.4301 (304) Bar and Section datasheet",
   "url": "https://www.aalco.co.uk/datasheets/Stainless-Steel-14301-304-Bar-and-Section_34.ashx",
   "publisher": "Aalco",
   "accessed": "2026-11-10",
   "revision": "no datasheet date printed (page copyright 2026)"
  },
  "AALCO_303": {
   "title": "Stainless Steel 1.4305 (303) Bar datasheet",
   "url": "https://www.aalco.co.uk/datasheets/Stainless-Steel-14305-303-Bar_107.ashx",
   "publisher": "Aalco",
   "accessed": "2026-11-10",
   "revision": "no datasheet date printed (page copyright 2026)"
  },
  "AALCO_17-4PH": {
   "title": "Stainless Steel 1.4542 17/4 (630) Bar datasheet",
   "url": "https://www.aalco.co.uk/datasheets/Stainless-Steel-14542-174--630-Bar_100.ashx",
   "publisher": "Aalco",
   "accessed": "2026-11-10",
   "revision": "no datasheet date printed (page copyright 2026)"
  },
  "SMITHS_17-4PH": {
   "title": "Smiths Metal Centres 17-4PH (AMS 5643) data sheet",
   "url": "https://www.smithmetal.com/pdf/stainless/ph/17-4ph.pdf",
   "publisher": "Smiths Metal Centres",
   "accessed": "2026-11-10",
   "revision": "© 2023; no issue date printed"
  },
  "ATLAS_S9": {
   "title": "Atlas Steels Product Reference Manual, Section 9: Stainless steels - properties and equivalent grades",
   "url": "https://atlassteels.com.au/wp-content/uploads/2021/08/Atlas-Steels-Product-Manual-Section-9.pdf",
   "publisher": "Atlas Steels",
   "accessed": "2026-11-10",
   "revision": "July 2020"
  },
  "LUCEFIN_C45E": {
   "title": "Lucefin Group data sheet C45E (1.1191), ISO 683-1:2018",
   "url": "https://lucefin.com/wp-content/uploads/2025/01/C45E.pdf",
   "publisher": "Lucefin Group",
   "accessed": "2026-11-10",
   "revision": "rev. 2024"
  },
  "OVAKO_C45": {
   "title": "Ovako Steel Navigator: C45",
   "url": "https://steelnavigator.ovako.com/steel-grades/c45/",
   "publisher": "Ovako",
   "accessed": "2026-11-10",
   "revision": "page last revised 2025-01-30"
  },
  "OVAKO_34CRNIMO6": {
   "title": "Ovako Steel Navigator: 34CrNiMo6",
   "url": "https://steelnavigator.ovako.com/steel-grades/34crnimo6/",
   "publisher": "Ovako",
   "accessed": "2026-11-10",
   "revision": "page last revised 2026-11-02",
   "notes": "Mechanical rows not recorded: the text extraction gave only approximate figures."
  },
  "LUCEFIN_1.2379": {
   "title": "Lucefin Group data sheet X153CrMoV12 (1.2379), UNI EN ISO 4957:2002",
   "url": "https://www.lucefin.com/wp-content/files_mf/15236079321.2379X153CrMoV12.pdf",
   "publisher": "Lucefin Group",
   "accessed": "2026-11-10",
   "revision": "rev. 2018 (older edition)"
  },
  "SMITHS_D2": {
   "title": "Smiths Metal Centres D2 tool steel page",
   "url": "https://www.smithmetal.com/d2-tool-steel.htm",
   "publisher": "Smiths Metal Centres",
   "accessed": "2026-11-10",
   "revision": "© 2020"
  },
  "DOERRENBERG_1.2379": {
   "title": "Dörrenberg Edelstahl data sheet 1.2379",
   "url": "https://doerrenberg.com/fileadmin/special_steel/files/pdf_en_products_neues_Design/1.2379_en.pdf",
   "publisher": "Dörrenberg Edelstahl",
   "accessed": "2026-11-10",
   "revision": "02/24 (printed at top of sheet)"
  },
  "DOERRENBERG_1.2510": {
   "title": "Dörrenberg Edelstahl data sheet 1.2510",
   "url": "https://doerrenberg.com/fileadmin/special_steel/files/pdf_en_products_neues_Design/1.2510_en.pdf",
   "publisher": "Dörrenberg Edelstahl",
   "accessed": "2026-11-10",
   "revision": "02/24 (printed at top of sheet)"
  },
  "SMITHS_BO1": {
   "title": "Smiths Metal Centres BO1 (BS 4659) tool steel data sheet",
   "url": "https://www.smithmetal.com/pdf/tool-steel/bo1.pdf",
   "publisher": "Smiths Metal Centres",
   "accessed": "2026-11-10",
   "revision": "© 2023; BS 4659 is withdrawn (replaced by BS EN ISO 4957)",
   "notes": "'Hardness, Rockwell C (tempering temperature 300-1200°F) 34.0 - 64.0' spans the whole tempering range: not recorded."
  },
  "DOERRENBERG_1.2344": {
   "title": "Dörrenberg Edelstahl data sheet 1.2344",
   "url": "https://doerrenberg.com/fileadmin/special_steel/files/pdf_en_products_neues_Design/1.2344_en.pdf",
   "publisher": "Dörrenberg Edelstahl",
   "accessed": "2026-11-10",
   "revision": "02/24 (printed below the address block)"
  }
 },
 "grades": [
  {
   "grade": "304",
   "family": "Steel",
   "printed": [
    {
     "source": "OUTOKUMPU_GLOBAL",
     "printed_as": "Outokumpu 4301 / EN 1.4301",
     "values": {},
     "properties": [
      {
       "prop": "density",
       "value": 7.9,
       "unit": "kg/dm3",
       "cond": "RT",
       "condition": "Room temperature, Outokumpu typical",
       "basis": "typical",
       "verbatim": "4301 1.4301 7.9 200 172 16.0 17.5 15 20 500 0.73 N | Table 13/12 headers: Density, ρ kg/dm3 (RT) | Modulus of elasticity, E GPa (RT, 400°C) | Coefficient of thermal expansion between 20°C and T, 10-6/°C (100°C, 400°C) | Thermal conductivity, λ W/m°C (RT, 400°C). Footnote: Outokumpu typical values."
      },
      {
       "prop": "e_modulus",
       "value": 200,
       "unit": "GPa",
       "cond": "RT",
       "condition": "Room temperature, Outokumpu typical",
       "basis": "typical",
       "verbatim": "4301 1.4301 7.9 200 172 16.0 17.5 15 20 500 0.73 N | Table 13/12 headers: Density, ρ kg/dm3 (RT) | Modulus of elasticity, E GPa (RT, 400°C) | Coefficient of thermal expansion between 20°C and T, 10-6/°C (100°C, 400°C) | Thermal conductivity, λ W/m°C (RT, 400°C). Footnote: Outokumpu typical values."
      },
      {
       "prop": "cte",
       "value": 16.0,
       "unit": "10-6/°C",
       "cond": "20-100C",
       "condition": "Mean, 20-100 °C",
       "basis": "typical",
       "verbatim": "4301 1.4301 7.9 200 172 16.0 17.5 15 20 500 0.73 N | Table 13/12 headers: Density, ρ kg/dm3 (RT) | Modulus of elasticity, E GPa (RT, 400°C) | Coefficient of thermal expansion between 20°C and T, 10-6/°C (100°C, 400°C) | Thermal conductivity, λ W/m°C (RT, 400°C). Footnote: Outokumpu typical values."
      },
      {
       "prop": "cte",
       "value": 17.5,
       "unit": "10-6/°C",
       "cond": "20-400C",
       "condition": "Mean, 20-400 °C",
       "basis": "typical",
       "verbatim": "4301 1.4301 7.9 200 172 16.0 17.5 15 20 500 0.73 N | Table 13/12 headers: Density, ρ kg/dm3 (RT) | Modulus of elasticity, E GPa (RT, 400°C) | Coefficient of thermal expansion between 20°C and T, 10-6/°C (100°C, 400°C) | Thermal conductivity, λ W/m°C (RT, 400°C). Footnote: Outokumpu typical values."
      },
      {
       "prop": "k",
       "value": 15,
       "unit": "W/m°C",
       "cond": "RT",
       "condition": "Room temperature, Outokumpu typical",
       "basis": "typical",
       "verbatim": "4301 1.4301 7.9 200 172 16.0 17.5 15 20 500 0.73 N | Table 13/12 headers: Density, ρ kg/dm3 (RT) | Modulus of elasticity, E GPa (RT, 400°C) | Coefficient of thermal expansion between 20°C and T, 10-6/°C (100°C, 400°C) | Thermal conductivity, λ W/m°C (RT, 400°C). Footnote: Outokumpu typical values."
      },
      {
       "prop": "rp02",
       "value": 270,
       "unit": "MPa",
       "cond": "Plate, hot rolled (typical)",
       "condition": "Outokumpu typical values, hot rolled plate (P), transverse, room temperature",
       "basis": "typical",
       "verbatim": "4301 P 270 300 600 55 1.4301 210 250 520 45 60 S30400 205 515 40 | headers: Outokumpu typical: Rp0.2 Rp1.0 Rm A5 | EN min: No. Rp0.2 Rp1.0 Rm A5 KV | ASTM min: No. Rp0.2 Rm A2\" (MPa, %)"
      },
      {
       "prop": "rm",
       "value": 600,
       "unit": "MPa",
       "cond": "Plate, hot rolled (typical)",
       "condition": "Outokumpu typical values, hot rolled plate (P), transverse, room temperature",
       "basis": "typical",
       "verbatim": "4301 P 270 300 600 55 1.4301 210 250 520 45 60 S30400 205 515 40 | headers: Outokumpu typical: Rp0.2 Rp1.0 Rm A5 | EN min: No. Rp0.2 Rp1.0 Rm A5 KV | ASTM min: No. Rp0.2 Rm A2\" (MPa, %)"
      },
      {
       "prop": "elongation",
       "value": 55,
       "unit": "%",
       "cond": "Plate, hot rolled (typical), A5",
       "condition": "Outokumpu typical values, hot rolled plate (P), transverse, room temperature, A5",
       "basis": "typical",
       "verbatim": "4301 P 270 300 600 55 1.4301 210 250 520 45 60 S30400 205 515 40 | headers: Outokumpu typical: Rp0.2 Rp1.0 Rm A5 | EN min: No. Rp0.2 Rp1.0 Rm A5 KV | ASTM min: No. Rp0.2 Rm A2\" (MPa, %)"
      },
      {
       "prop": "rp02",
       "value": 210,
       "unit": "MPa",
       "cond": "1.4301 hot rolled plate, EN 10088-2",
       "condition": "EN min. values, RT, hot rolled plate (P), transverse (EN 10088-2 plate as tabulated by Outokumpu)",
       "basis": "min",
       "verbatim": "4301 P 270 300 600 55 1.4301 210 250 520 45 60 S30400 205 515 40 | headers: Outokumpu typical: Rp0.2 Rp1.0 Rm A5 | EN min: No. Rp0.2 Rp1.0 Rm A5 KV | ASTM min: No. Rp0.2 Rm A2\" (MPa, %)"
      },
      {
       "prop": "rm",
       "value": 520,
       "unit": "MPa",
       "cond": "1.4301 hot rolled plate, EN 10088-2",
       "condition": "EN min. values, RT, hot rolled plate (P), transverse (EN 10088-2 plate as tabulated by Outokumpu)",
       "basis": "min",
       "verbatim": "4301 P 270 300 600 55 1.4301 210 250 520 45 60 S30400 205 515 40 | headers: Outokumpu typical: Rp0.2 Rp1.0 Rm A5 | EN min: No. Rp0.2 Rp1.0 Rm A5 KV | ASTM min: No. Rp0.2 Rm A2\" (MPa, %)"
      },
      {
       "prop": "elongation",
       "value": 45,
       "unit": "%",
       "cond": "1.4301 hot rolled plate, EN 10088-2, A5",
       "condition": "EN min. values, RT, hot rolled plate (P), transverse (EN 10088-2 plate as tabulated by Outokumpu), A5",
       "basis": "min",
       "verbatim": "4301 P 270 300 600 55 1.4301 210 250 520 45 60 S30400 205 515 40 | headers: Outokumpu typical: Rp0.2 Rp1.0 Rm A5 | EN min: No. Rp0.2 Rp1.0 Rm A5 KV | ASTM min: No. Rp0.2 Rm A2\" (MPa, %)"
      },
      {
       "prop": "rp02",
       "value": 205,
       "unit": "MPa",
       "cond": "ASTM min, annealed (S30400)",
       "condition": "ASTM min. values, RT, hot rolled plate (P) (ASTM A240 as tabulated by Outokumpu)",
       "basis": "min",
       "verbatim": "4301 P 270 300 600 55 1.4301 210 250 520 45 60 S30400 205 515 40 | headers: Outokumpu typical: Rp0.2 Rp1.0 Rm A5 | EN min: No. Rp0.2 Rp1.0 Rm A5 KV | ASTM min: No. Rp0.2 Rm A2\" (MPa, %)"
      },
      {
       "prop": "rm",
       "value": 515,
       "unit": "MPa",
       "cond": "ASTM min, annealed (S30400)",
       "condition": "ASTM min. values, RT, hot rolled plate (P) (ASTM A240 as tabulated by Outokumpu)",
       "basis": "min",
       "verbatim": "4301 P 270 300 600 55 1.4301 210 250 520 45 60 S30400 205 515 40 | headers: Outokumpu typical: Rp0.2 Rp1.0 Rm A5 | EN min: No. Rp0.2 Rp1.0 Rm A5 KV | ASTM min: No. Rp0.2 Rm A2\" (MPa, %)"
      },
      {
       "prop": "elongation",
       "value": 40,
       "unit": "%",
       "cond": "ASTM min, annealed (S30400), A 50 mm (2 in)",
       "condition": "ASTM min. values, RT, hot rolled plate (P) (ASTM A240 as tabulated by Outokumpu), elongation in 2 in",
       "basis": "min",
       "verbatim": "4301 P 270 300 600 55 1.4301 210 250 520 45 60 S30400 205 515 40 | headers: Outokumpu typical: Rp0.2 Rp1.0 Rm A5 | EN min: No. Rp0.2 Rp1.0 Rm A5 KV | ASTM min: No. Rp0.2 Rm A2\" (MPa, %)"
      }
     ],
     "transcription": "Values as printed; transcribed from a text extraction of the page/PDF made at access time. Table layout reconstructed, numbers and units not changed."
    },
    {
     "source": "AALCO_304",
     "printed_as": "1.4301 (304)",
     "values": {},
     "properties": [
      {
       "prop": "density",
       "value": 8.0,
       "unit": "g/cm³",
       "cond": "RT",
       "condition": "Not stated (physical property table)",
       "basis": "typical",
       "verbatim": "Density 8.0 g/cm³"
      },
      {
       "prop": "cte",
       "value": 17.2,
       "unit": "x10^-6 /K",
       "cond": "range not stated",
       "condition": "Temperature range not stated",
       "basis": "typical",
       "verbatim": "Thermal Expansion 17.2 x10^-6 /K"
      },
      {
       "prop": "e_modulus",
       "value": 193,
       "unit": "GPa",
       "cond": "RT",
       "condition": "Not stated (physical property table)",
       "basis": "typical",
       "verbatim": "Modulus of Elasticity 193 GPa"
      },
      {
       "prop": "k",
       "value": 16.2,
       "unit": "W/m.K",
       "cond": "temperature not stated",
       "condition": "Temperature not stated",
       "basis": "typical",
       "verbatim": "Thermal Conductivity 16.2 W/m.K"
      },
      {
       "prop": "rp02",
       "value": 190,
       "unit": "MPa",
       "cond": "EN 10088-3 bar <=160 mm",
       "condition": "Bar up to 160 mm (EN 10088-3:2005); heat treatment condition not printed",
       "basis": "min",
       "verbatim": "Spec: EN 10088-3:2005 | Bar | Up to 160mm Dia / Thickness | Proof Stress 190 Min MPa | Tensile Strength 500 to 700 MPa | Elongation A50 mm 45 Min % | Hardness Brinell 215 Max HB"
      },
      {
       "prop": "rm",
       "value": 500,
       "max": 700,
       "unit": "MPa",
       "cond": "EN 10088-3 bar <=160 mm",
       "condition": "Bar up to 160 mm (EN 10088-3:2005); heat treatment condition not printed",
       "basis": "range",
       "verbatim": "Spec: EN 10088-3:2005 | Bar | Up to 160mm Dia / Thickness | Proof Stress 190 Min MPa | Tensile Strength 500 to 700 MPa | Elongation A50 mm 45 Min % | Hardness Brinell 215 Max HB"
      },
      {
       "prop": "elongation",
       "value": 45,
       "unit": "%",
       "cond": "EN 10088-3 bar <=160 mm, A50 mm",
       "condition": "Bar up to 160 mm (EN 10088-3:2005); heat treatment condition not printed, elongation A50 mm",
       "basis": "min",
       "verbatim": "Spec: EN 10088-3:2005 | Bar | Up to 160mm Dia / Thickness | Proof Stress 190 Min MPa | Tensile Strength 500 to 700 MPa | Elongation A50 mm 45 Min % | Hardness Brinell 215 Max HB"
      },
      {
       "prop": "hardness",
       "value": 215,
       "unit": "HB",
       "cond": "EN 10088-3 bar <=160 mm",
       "condition": "Bar up to 160 mm (EN 10088-3:2005); heat treatment condition not printed",
       "basis": "max",
       "verbatim": "Spec: EN 10088-3:2005 | Bar | Up to 160mm Dia / Thickness | Proof Stress 190 Min MPa | Tensile Strength 500 to 700 MPa | Elongation A50 mm 45 Min % | Hardness Brinell 215 Max HB"
      }
     ],
     "transcription": "Values as printed; transcribed from a text extraction of the page/PDF made at access time. Table layout reconstructed, numbers and units not changed."
    },
    {
     "source": "ATLAS_S9",
     "printed_as": "304 / S30400",
     "values": {},
     "properties": [
      {
       "prop": "density",
       "value": 8000,
       "unit": "kg/m3",
       "cond": "RT",
       "condition": "Typical, annealed",
       "basis": "typical",
       "verbatim": "304 S30400 8000 193 17.2 17.8 ... 16.2 | Page 6 headers: Grade | UNS No. | Density kg/m3 | Elastic Modulus GPa | Mean CTE μm/m/°C 0-100°C | 0-315°C | 0-538°C | Thermal Conductivity W/m.K at 100°C | at 500°C | Specific Heat 0-100°C J/kg.K | Elect. Resistivity nΩ.m. 'Properties given are typical for the annealed condition.'"
      },
      {
       "prop": "e_modulus",
       "value": 193,
       "unit": "GPa",
       "cond": "RT",
       "condition": "Typical, annealed",
       "basis": "typical",
       "verbatim": "304 S30400 8000 193 17.2 17.8 ... 16.2 | Page 6 headers: Grade | UNS No. | Density kg/m3 | Elastic Modulus GPa | Mean CTE μm/m/°C 0-100°C | 0-315°C | 0-538°C | Thermal Conductivity W/m.K at 100°C | at 500°C | Specific Heat 0-100°C J/kg.K | Elect. Resistivity nΩ.m. 'Properties given are typical for the annealed condition.'"
      },
      {
       "prop": "cte",
       "value": 17.2,
       "unit": "μm/m/°C",
       "cond": "0-100C",
       "condition": "Mean, 0-100 °C, annealed",
       "basis": "typical",
       "verbatim": "304 S30400 8000 193 17.2 17.8 ... 16.2 | Page 6 headers: Grade | UNS No. | Density kg/m3 | Elastic Modulus GPa | Mean CTE μm/m/°C 0-100°C | 0-315°C | 0-538°C | Thermal Conductivity W/m.K at 100°C | at 500°C | Specific Heat 0-100°C J/kg.K | Elect. Resistivity nΩ.m. 'Properties given are typical for the annealed condition.'"
      },
      {
       "prop": "cte",
       "value": 17.8,
       "unit": "μm/m/°C",
       "cond": "0-315C",
       "condition": "Mean, 0-315 °C, annealed",
       "basis": "typical",
       "verbatim": "304 S30400 8000 193 17.2 17.8 ... 16.2 | Page 6 headers: Grade | UNS No. | Density kg/m3 | Elastic Modulus GPa | Mean CTE μm/m/°C 0-100°C | 0-315°C | 0-538°C | Thermal Conductivity W/m.K at 100°C | at 500°C | Specific Heat 0-100°C J/kg.K | Elect. Resistivity nΩ.m. 'Properties given are typical for the annealed condition.'"
      },
      {
       "prop": "k",
       "value": 16.2,
       "unit": "W/m.K",
       "cond": "100C",
       "condition": "At 100 °C, annealed",
       "basis": "typical",
       "verbatim": "304 S30400 8000 193 17.2 17.8 ... 16.2 | Page 6 headers: Grade | UNS No. | Density kg/m3 | Elastic Modulus GPa | Mean CTE μm/m/°C 0-100°C | 0-315°C | 0-538°C | Thermal Conductivity W/m.K at 100°C | at 500°C | Specific Heat 0-100°C J/kg.K | Elect. Resistivity nΩ.m. 'Properties given are typical for the annealed condition.'"
      },
      {
       "prop": "rm",
       "value": 515,
       "unit": "MPa",
       "cond": "ASTM min, annealed (S30400)",
       "condition": "Most common product (plate or bar), solution treated / annealed, ASTM minimum",
       "basis": "min",
       "verbatim": "Austenitic 304 S30400 515 205 40 92 201 | Page 5 headers: Type | Grade | UNS No | Tensile Strength (MPa) min | Yield Strength (MPa) min | Elongation (% in 50mm) min | Hardness max Rockwell (HR B) | Brinell (HB). Note: properties for the most common product, generally plate or bar, solution treated; values in brackets are typical."
      },
      {
       "prop": "rp02",
       "value": 205,
       "unit": "MPa",
       "cond": "ASTM min, annealed (S30400)",
       "condition": "Most common product (plate or bar), solution treated / annealed, ASTM minimum",
       "basis": "min",
       "verbatim": "Austenitic 304 S30400 515 205 40 92 201 | Page 5 headers: Type | Grade | UNS No | Tensile Strength (MPa) min | Yield Strength (MPa) min | Elongation (% in 50mm) min | Hardness max Rockwell (HR B) | Brinell (HB). Note: properties for the most common product, generally plate or bar, solution treated; values in brackets are typical."
      },
      {
       "prop": "elongation",
       "value": 40,
       "unit": "%",
       "cond": "ASTM min, annealed (S30400), A 50 mm (2 in)",
       "condition": "Most common product (plate or bar), solution treated / annealed, ASTM minimum, elongation in 50 mm",
       "basis": "min",
       "verbatim": "Austenitic 304 S30400 515 205 40 92 201 | Page 5 headers: Type | Grade | UNS No | Tensile Strength (MPa) min | Yield Strength (MPa) min | Elongation (% in 50mm) min | Hardness max Rockwell (HR B) | Brinell (HB). Note: properties for the most common product, generally plate or bar, solution treated; values in brackets are typical."
      },
      {
       "prop": "hardness",
       "value": 92,
       "unit": "HRB",
       "cond": "ASTM max, annealed (S30400)",
       "condition": "Most common product, annealed, ASTM maximum",
       "basis": "max",
       "verbatim": "Austenitic 304 S30400 515 205 40 92 201 | Page 5 headers: Type | Grade | UNS No | Tensile Strength (MPa) min | Yield Strength (MPa) min | Elongation (% in 50mm) min | Hardness max Rockwell (HR B) | Brinell (HB). Note: properties for the most common product, generally plate or bar, solution treated; values in brackets are typical."
      },
      {
       "prop": "hardness",
       "value": 201,
       "unit": "HB",
       "cond": "ASTM max, annealed (S30400)",
       "condition": "Most common product, annealed, ASTM maximum",
       "basis": "max",
       "verbatim": "Austenitic 304 S30400 515 205 40 92 201 | Page 5 headers: Type | Grade | UNS No | Tensile Strength (MPa) min | Yield Strength (MPa) min | Elongation (% in 50mm) min | Hardness max Rockwell (HR B) | Brinell (HB). Note: properties for the most common product, generally plate or bar, solution treated; values in brackets are typical."
      }
     ],
     "transcription": "Values as printed; transcribed from a text extraction of the page/PDF made at access time. Table layout reconstructed, numbers and units not changed."
    }
   ]
  },
  {
   "grade": "303",
   "family": "Steel",
   "printed": [
    {
     "source": "OUTOKUMPU_GLOBAL",
     "printed_as": "Outokumpu 4305 / EN 1.4305",
     "values": {},
     "properties": [
      {
       "prop": "density",
       "value": 7.9,
       "unit": "kg/dm3",
       "cond": "RT",
       "condition": "Room temperature, Outokumpu typical",
       "basis": "typical",
       "verbatim": "4305 1.4305 7.9 200 172 16.0 17.5 15 20 500 0.73 N | Table 13/12 headers: Density, ρ kg/dm3 (RT) | Modulus of elasticity, E GPa (RT, 400°C) | Coefficient of thermal expansion between 20°C and T, 10-6/°C (100°C, 400°C) | Thermal conductivity, λ W/m°C (RT, 400°C). Footnote: Outokumpu typical values."
      },
      {
       "prop": "e_modulus",
       "value": 200,
       "unit": "GPa",
       "cond": "RT",
       "condition": "Room temperature, Outokumpu typical",
       "basis": "typical",
       "verbatim": "4305 1.4305 7.9 200 172 16.0 17.5 15 20 500 0.73 N | Table 13/12 headers: Density, ρ kg/dm3 (RT) | Modulus of elasticity, E GPa (RT, 400°C) | Coefficient of thermal expansion between 20°C and T, 10-6/°C (100°C, 400°C) | Thermal conductivity, λ W/m°C (RT, 400°C). Footnote: Outokumpu typical values."
      },
      {
       "prop": "cte",
       "value": 16.0,
       "unit": "10-6/°C",
       "cond": "20-100C",
       "condition": "Mean, 20-100 °C",
       "basis": "typical",
       "verbatim": "4305 1.4305 7.9 200 172 16.0 17.5 15 20 500 0.73 N | Table 13/12 headers: Density, ρ kg/dm3 (RT) | Modulus of elasticity, E GPa (RT, 400°C) | Coefficient of thermal expansion between 20°C and T, 10-6/°C (100°C, 400°C) | Thermal conductivity, λ W/m°C (RT, 400°C). Footnote: Outokumpu typical values."
      },
      {
       "prop": "cte",
       "value": 17.5,
       "unit": "10-6/°C",
       "cond": "20-400C",
       "condition": "Mean, 20-400 °C",
       "basis": "typical",
       "verbatim": "4305 1.4305 7.9 200 172 16.0 17.5 15 20 500 0.73 N | Table 13/12 headers: Density, ρ kg/dm3 (RT) | Modulus of elasticity, E GPa (RT, 400°C) | Coefficient of thermal expansion between 20°C and T, 10-6/°C (100°C, 400°C) | Thermal conductivity, λ W/m°C (RT, 400°C). Footnote: Outokumpu typical values."
      },
      {
       "prop": "k",
       "value": 15,
       "unit": "W/m°C",
       "cond": "RT",
       "condition": "Room temperature, Outokumpu typical",
       "basis": "typical",
       "verbatim": "4305 1.4305 7.9 200 172 16.0 17.5 15 20 500 0.73 N | Table 13/12 headers: Density, ρ kg/dm3 (RT) | Modulus of elasticity, E GPa (RT, 400°C) | Coefficient of thermal expansion between 20°C and T, 10-6/°C (100°C, 400°C) | Thermal conductivity, λ W/m°C (RT, 400°C). Footnote: Outokumpu typical values."
      },
      {
       "prop": "rp02",
       "value": 275,
       "unit": "MPa",
       "cond": "Plate, hot rolled (typical)",
       "condition": "Outokumpu typical values, hot rolled plate (P), transverse, room temperature",
       "basis": "typical",
       "verbatim": "4305 P 275 – 585 35 1.4305 190 230 500 35 – S30300 205 515 40 | headers: Outokumpu typical: Rp0.2 Rp1.0 Rm A5 | EN min: No. Rp0.2 Rp1.0 Rm A5 KV | ASTM min: No. Rp0.2 Rm A2\" (MPa, %)"
      },
      {
       "prop": "rm",
       "value": 585,
       "unit": "MPa",
       "cond": "Plate, hot rolled (typical)",
       "condition": "Outokumpu typical values, hot rolled plate (P), transverse, room temperature",
       "basis": "typical",
       "verbatim": "4305 P 275 – 585 35 1.4305 190 230 500 35 – S30300 205 515 40 | headers: Outokumpu typical: Rp0.2 Rp1.0 Rm A5 | EN min: No. Rp0.2 Rp1.0 Rm A5 KV | ASTM min: No. Rp0.2 Rm A2\" (MPa, %)"
      },
      {
       "prop": "elongation",
       "value": 35,
       "unit": "%",
       "cond": "Plate, hot rolled (typical), A5",
       "condition": "Outokumpu typical values, hot rolled plate (P), transverse, room temperature, A5",
       "basis": "typical",
       "verbatim": "4305 P 275 – 585 35 1.4305 190 230 500 35 – S30300 205 515 40 | headers: Outokumpu typical: Rp0.2 Rp1.0 Rm A5 | EN min: No. Rp0.2 Rp1.0 Rm A5 KV | ASTM min: No. Rp0.2 Rm A2\" (MPa, %)"
      },
      {
       "prop": "rp02",
       "value": 190,
       "unit": "MPa",
       "cond": "1.4305 hot rolled plate, EN 10088-2",
       "condition": "EN min. values, RT, hot rolled plate (P), transverse (EN 10088-2 plate as tabulated by Outokumpu)",
       "basis": "min",
       "verbatim": "4305 P 275 – 585 35 1.4305 190 230 500 35 – S30300 205 515 40 | headers: Outokumpu typical: Rp0.2 Rp1.0 Rm A5 | EN min: No. Rp0.2 Rp1.0 Rm A5 KV | ASTM min: No. Rp0.2 Rm A2\" (MPa, %)"
      },
      {
       "prop": "rm",
       "value": 500,
       "unit": "MPa",
       "cond": "1.4305 hot rolled plate, EN 10088-2",
       "condition": "EN min. values, RT, hot rolled plate (P), transverse (EN 10088-2 plate as tabulated by Outokumpu)",
       "basis": "min",
       "verbatim": "4305 P 275 – 585 35 1.4305 190 230 500 35 – S30300 205 515 40 | headers: Outokumpu typical: Rp0.2 Rp1.0 Rm A5 | EN min: No. Rp0.2 Rp1.0 Rm A5 KV | ASTM min: No. Rp0.2 Rm A2\" (MPa, %)"
      },
      {
       "prop": "elongation",
       "value": 35,
       "unit": "%",
       "cond": "1.4305 hot rolled plate, EN 10088-2, A5",
       "condition": "EN min. values, RT, hot rolled plate (P), transverse (EN 10088-2 plate as tabulated by Outokumpu), A5",
       "basis": "min",
       "verbatim": "4305 P 275 – 585 35 1.4305 190 230 500 35 – S30300 205 515 40 | headers: Outokumpu typical: Rp0.2 Rp1.0 Rm A5 | EN min: No. Rp0.2 Rp1.0 Rm A5 KV | ASTM min: No. Rp0.2 Rm A2\" (MPa, %)"
      },
      {
       "prop": "rp02",
       "value": 205,
       "unit": "MPa",
       "cond": "ASTM min, annealed (S30300)",
       "condition": "ASTM min. values, RT, hot rolled plate (P) (ASTM A240 as tabulated by Outokumpu)",
       "basis": "min",
       "verbatim": "4305 P 275 – 585 35 1.4305 190 230 500 35 – S30300 205 515 40 | headers: Outokumpu typical: Rp0.2 Rp1.0 Rm A5 | EN min: No. Rp0.2 Rp1.0 Rm A5 KV | ASTM min: No. Rp0.2 Rm A2\" (MPa, %)"
      },
      {
       "prop": "rm",
       "value": 515,
       "unit": "MPa",
       "cond": "ASTM min, annealed (S30300)",
       "condition": "ASTM min. values, RT, hot rolled plate (P) (ASTM A240 as tabulated by Outokumpu)",
       "basis": "min",
       "verbatim": "4305 P 275 – 585 35 1.4305 190 230 500 35 – S30300 205 515 40 | headers: Outokumpu typical: Rp0.2 Rp1.0 Rm A5 | EN min: No. Rp0.2 Rp1.0 Rm A5 KV | ASTM min: No. Rp0.2 Rm A2\" (MPa, %)"
      },
      {
       "prop": "elongation",
       "value": 40,
       "unit": "%",
       "cond": "ASTM min, annealed (S30300), A 50 mm (2 in)",
       "condition": "ASTM min. values, RT, hot rolled plate (P) (ASTM A240 as tabulated by Outokumpu), elongation in 2 in",
       "basis": "min",
       "verbatim": "4305 P 275 – 585 35 1.4305 190 230 500 35 – S30300 205 515 40 | headers: Outokumpu typical: Rp0.2 Rp1.0 Rm A5 | EN min: No. Rp0.2 Rp1.0 Rm A5 KV | ASTM min: No. Rp0.2 Rm A2\" (MPa, %)"
      }
     ],
     "transcription": "Values as printed; transcribed from a text extraction of the page/PDF made at access time. Table layout reconstructed, numbers and units not changed."
    },
    {
     "source": "AALCO_303",
     "printed_as": "1.4305 (303)",
     "values": {},
     "properties": [
      {
       "prop": "density",
       "value": 8.03,
       "unit": "g/cm³",
       "cond": "RT",
       "condition": "Not stated (physical property table)",
       "basis": "typical",
       "verbatim": "Density 8.03 g/cm³"
      },
      {
       "prop": "cte",
       "value": 17.3,
       "unit": "x10^-6 /K",
       "cond": "range not stated",
       "condition": "Temperature range not stated",
       "basis": "typical",
       "verbatim": "Thermal Expansion 17.3 x10^-6 /K"
      },
      {
       "prop": "e_modulus",
       "value": 193,
       "unit": "GPa",
       "cond": "RT",
       "condition": "Not stated (physical property table)",
       "basis": "typical",
       "verbatim": "Modulus of Elasticity 193 GPa"
      },
      {
       "prop": "k",
       "value": 16.3,
       "unit": "W/m.K",
       "cond": "temperature not stated",
       "condition": "Temperature not stated",
       "basis": "typical",
       "verbatim": "Thermal Conductivity 16.3 W/m.K"
      },
      {
       "prop": "rp02",
       "value": 190,
       "unit": "MPa",
       "cond": "EN 10088-3 bar <=160 mm",
       "condition": "Bar up to 160 mm (EN 10088-3:2005); heat treatment condition not printed",
       "basis": "min",
       "verbatim": "Spec: EN 10088-3:2005 | Bar | Up to 160mm Dia / Thickness | Proof Stress 190 Min MPa | Tensile Strength 500 to 750 MPa | Elongation A50 mm 35 Min % | Hardness Brinell 230 Max HB"
      },
      {
       "prop": "rm",
       "value": 500,
       "max": 750,
       "unit": "MPa",
       "cond": "EN 10088-3 bar <=160 mm",
       "condition": "Bar up to 160 mm (EN 10088-3:2005); heat treatment condition not printed",
       "basis": "range",
       "verbatim": "Spec: EN 10088-3:2005 | Bar | Up to 160mm Dia / Thickness | Proof Stress 190 Min MPa | Tensile Strength 500 to 750 MPa | Elongation A50 mm 35 Min % | Hardness Brinell 230 Max HB"
      },
      {
       "prop": "elongation",
       "value": 35,
       "unit": "%",
       "cond": "EN 10088-3 bar <=160 mm, A50 mm",
       "condition": "Bar up to 160 mm (EN 10088-3:2005); heat treatment condition not printed, elongation A50 mm",
       "basis": "min",
       "verbatim": "Spec: EN 10088-3:2005 | Bar | Up to 160mm Dia / Thickness | Proof Stress 190 Min MPa | Tensile Strength 500 to 750 MPa | Elongation A50 mm 35 Min % | Hardness Brinell 230 Max HB"
      },
      {
       "prop": "hardness",
       "value": 230,
       "unit": "HB",
       "cond": "EN 10088-3 bar <=160 mm",
       "condition": "Bar up to 160 mm (EN 10088-3:2005); heat treatment condition not printed",
       "basis": "max",
       "verbatim": "Spec: EN 10088-3:2005 | Bar | Up to 160mm Dia / Thickness | Proof Stress 190 Min MPa | Tensile Strength 500 to 750 MPa | Elongation A50 mm 35 Min % | Hardness Brinell 230 Max HB"
      }
     ],
     "transcription": "Values as printed; transcribed from a text extraction of the page/PDF made at access time. Table layout reconstructed, numbers and units not changed."
    },
    {
     "source": "ATLAS_S9",
     "printed_as": "303 / S30300",
     "values": {},
     "properties": [
      {
       "prop": "density",
       "value": 8000,
       "unit": "kg/m3",
       "cond": "RT",
       "condition": "Typical, annealed",
       "basis": "typical",
       "verbatim": "303 S30300 8000 193 17.3 17.8 ... 16.2 | Page 6 headers: Grade | UNS No. | Density kg/m3 | Elastic Modulus GPa | Mean CTE μm/m/°C 0-100°C | 0-315°C | 0-538°C | Thermal Conductivity W/m.K at 100°C | at 500°C | Specific Heat 0-100°C J/kg.K | Elect. Resistivity nΩ.m. 'Properties given are typical for the annealed condition.'"
      },
      {
       "prop": "e_modulus",
       "value": 193,
       "unit": "GPa",
       "cond": "RT",
       "condition": "Typical, annealed",
       "basis": "typical",
       "verbatim": "303 S30300 8000 193 17.3 17.8 ... 16.2 | Page 6 headers: Grade | UNS No. | Density kg/m3 | Elastic Modulus GPa | Mean CTE μm/m/°C 0-100°C | 0-315°C | 0-538°C | Thermal Conductivity W/m.K at 100°C | at 500°C | Specific Heat 0-100°C J/kg.K | Elect. Resistivity nΩ.m. 'Properties given are typical for the annealed condition.'"
      },
      {
       "prop": "cte",
       "value": 17.3,
       "unit": "μm/m/°C",
       "cond": "0-100C",
       "condition": "Mean, 0-100 °C, annealed",
       "basis": "typical",
       "verbatim": "303 S30300 8000 193 17.3 17.8 ... 16.2 | Page 6 headers: Grade | UNS No. | Density kg/m3 | Elastic Modulus GPa | Mean CTE μm/m/°C 0-100°C | 0-315°C | 0-538°C | Thermal Conductivity W/m.K at 100°C | at 500°C | Specific Heat 0-100°C J/kg.K | Elect. Resistivity nΩ.m. 'Properties given are typical for the annealed condition.'"
      },
      {
       "prop": "cte",
       "value": 17.8,
       "unit": "μm/m/°C",
       "cond": "0-315C",
       "condition": "Mean, 0-315 °C, annealed",
       "basis": "typical",
       "verbatim": "303 S30300 8000 193 17.3 17.8 ... 16.2 | Page 6 headers: Grade | UNS No. | Density kg/m3 | Elastic Modulus GPa | Mean CTE μm/m/°C 0-100°C | 0-315°C | 0-538°C | Thermal Conductivity W/m.K at 100°C | at 500°C | Specific Heat 0-100°C J/kg.K | Elect. Resistivity nΩ.m. 'Properties given are typical for the annealed condition.'"
      },
      {
       "prop": "k",
       "value": 16.2,
       "unit": "W/m.K",
       "cond": "100C",
       "condition": "At 100 °C, annealed",
       "basis": "typical",
       "verbatim": "303 S30300 8000 193 17.3 17.8 ... 16.2 | Page 6 headers: Grade | UNS No. | Density kg/m3 | Elastic Modulus GPa | Mean CTE μm/m/°C 0-100°C | 0-315°C | 0-538°C | Thermal Conductivity W/m.K at 100°C | at 500°C | Specific Heat 0-100°C J/kg.K | Elect. Resistivity nΩ.m. 'Properties given are typical for the annealed condition.'"
      },
      {
       "prop": "hardness",
       "value": 262,
       "unit": "HB",
       "cond": "ASTM max, annealed (S30300)",
       "condition": "Most common product, annealed, ASTM maximum",
       "basis": "max",
       "verbatim": "Austenitic 303 S30300 - - - - 262 | Page 5 headers: Type | Grade | UNS No | Tensile Strength (MPa) min | Yield Strength (MPa) min | Elongation (% in 50mm) min | Hardness max Rockwell (HR B) | Brinell (HB). Note: properties for the most common product, generally plate or bar, solution treated; values in brackets are typical."
      }
     ],
     "transcription": "Values as printed; transcribed from a text extraction of the page/PDF made at access time. Table layout reconstructed, numbers and units not changed."
    }
   ]
  },
  {
   "grade": "316",
   "family": "Steel",
   "printed": [
    {
     "source": "OUTOKUMPU_GLOBAL",
     "printed_as": "Outokumpu 4401 / EN 1.4401",
     "values": {},
     "properties": [
      {
       "prop": "density",
       "value": 8.0,
       "unit": "kg/dm3",
       "cond": "RT",
       "condition": "Room temperature, Outokumpu typical",
       "basis": "typical",
       "verbatim": "4401 1.4401 8.0 200 172 16.0 17.5 15 20 500 0.75 N | Table 13/12 headers: Density, ρ kg/dm3 (RT) | Modulus of elasticity, E GPa (RT, 400°C) | Coefficient of thermal expansion between 20°C and T, 10-6/°C (100°C, 400°C) | Thermal conductivity, λ W/m°C (RT, 400°C). Footnote: Outokumpu typical values."
      },
      {
       "prop": "e_modulus",
       "value": 200,
       "unit": "GPa",
       "cond": "RT",
       "condition": "Room temperature, Outokumpu typical",
       "basis": "typical",
       "verbatim": "4401 1.4401 8.0 200 172 16.0 17.5 15 20 500 0.75 N | Table 13/12 headers: Density, ρ kg/dm3 (RT) | Modulus of elasticity, E GPa (RT, 400°C) | Coefficient of thermal expansion between 20°C and T, 10-6/°C (100°C, 400°C) | Thermal conductivity, λ W/m°C (RT, 400°C). Footnote: Outokumpu typical values."
      },
      {
       "prop": "cte",
       "value": 16.0,
       "unit": "10-6/°C",
       "cond": "20-100C",
       "condition": "Mean, 20-100 °C",
       "basis": "typical",
       "verbatim": "4401 1.4401 8.0 200 172 16.0 17.5 15 20 500 0.75 N | Table 13/12 headers: Density, ρ kg/dm3 (RT) | Modulus of elasticity, E GPa (RT, 400°C) | Coefficient of thermal expansion between 20°C and T, 10-6/°C (100°C, 400°C) | Thermal conductivity, λ W/m°C (RT, 400°C). Footnote: Outokumpu typical values."
      },
      {
       "prop": "cte",
       "value": 17.5,
       "unit": "10-6/°C",
       "cond": "20-400C",
       "condition": "Mean, 20-400 °C",
       "basis": "typical",
       "verbatim": "4401 1.4401 8.0 200 172 16.0 17.5 15 20 500 0.75 N | Table 13/12 headers: Density, ρ kg/dm3 (RT) | Modulus of elasticity, E GPa (RT, 400°C) | Coefficient of thermal expansion between 20°C and T, 10-6/°C (100°C, 400°C) | Thermal conductivity, λ W/m°C (RT, 400°C). Footnote: Outokumpu typical values."
      },
      {
       "prop": "k",
       "value": 15,
       "unit": "W/m°C",
       "cond": "RT",
       "condition": "Room temperature, Outokumpu typical",
       "basis": "typical",
       "verbatim": "4401 1.4401 8.0 200 172 16.0 17.5 15 20 500 0.75 N | Table 13/12 headers: Density, ρ kg/dm3 (RT) | Modulus of elasticity, E GPa (RT, 400°C) | Coefficient of thermal expansion between 20°C and T, 10-6/°C (100°C, 400°C) | Thermal conductivity, λ W/m°C (RT, 400°C). Footnote: Outokumpu typical values."
      },
      {
       "prop": "rp02",
       "value": 260,
       "unit": "MPa",
       "cond": "Plate, hot rolled (typical)",
       "condition": "Outokumpu typical values, hot rolled plate (P), transverse, room temperature",
       "basis": "typical",
       "verbatim": "4401 P 260 300 570 55 1.4401 220 260 520 45 60 S31600 205 515 40 | headers: Outokumpu typical: Rp0.2 Rp1.0 Rm A5 | EN min: No. Rp0.2 Rp1.0 Rm A5 KV | ASTM min: No. Rp0.2 Rm A2\" (MPa, %)"
      },
      {
       "prop": "rm",
       "value": 570,
       "unit": "MPa",
       "cond": "Plate, hot rolled (typical)",
       "condition": "Outokumpu typical values, hot rolled plate (P), transverse, room temperature",
