Repository: jkdesignpro/Machinists-BenchMate

# Machinists BenchMate

A free, open-source (AGPLv3) machinist's calculator, built to sit beside the machine. Native, offline, no account. For all machinists and all machines: mills, lathes, Swiss-type and more.

**Status:** v0.8.1, an early public version: 223 tools on 187 pages. Feedback is very welcome (see *Feedback* below). The Rust formula core and the app UI run in a browser and as a native desktop app (Tauri 2) for Windows, macOS (Apple Silicon) and Linux.

**Try it in your browser:** https://jkdesignpro.github.io/Machinists-BenchMate/ (nothing to install; after the first visit it works offline, and Chrome or Edge can install it as an app).

File: data/evidence/steels-2.json (part 1 of 3)
{
 "sources": {
  "AALCO_1.4571": {
   "title": "Stainless Steel 1.4571 (316Ti) Bar datasheet",
   "url": "https://www.aalco.co.uk/datasheets/Stainless-Steel-14571-316Ti-Bar_40.ashx",
   "publisher": "Aalco (Amari Metals)",
   "accessed": "2026-11-10"
  },
  "AALCO_S34700": {
   "title": "Stainless Steel S34700 Sheet datasheet",
   "url": "https://www.aalco.co.uk/datasheets/Stainless-Steel-S34700-Sheet_270.ashx",
   "publisher": "Aalco",
   "accessed": "2026-11-10"
  },
  "AALCO_1.4000": {
   "title": "Stainless Steel 1.4000 Bar datasheet",
   "url": "https://www.aalco.co.uk/datasheets/Stainless-Steel-14000-Bar_349.ashx",
   "publisher": "Aalco",
   "accessed": "2026-11-10"
  },
  "AALCO_1.4512": {
   "title": "Stainless Steel 1.4512 Sheet datasheet",
   "url": "https://www.aalco.co.uk/datasheets/Stainless-Steel-14512-Sheet_313.ashx",
   "publisher": "Aalco",
   "accessed": "2026-11-10"
  },
  "AALCO_1.4125": {
   "title": "Stainless Steel 1.4125 (440C) Bar datasheet",
   "url": "https://www.aalco.co.uk/datasheets/Stainless-Steel-14125-440C-Bar_312.ashx",
   "publisher": "Aalco",
   "accessed": "2026-11-10"
  },
  "AALCO_1.4542": {
   "title": "Stainless Steel 1.4542 (17/4 & 630) Bar datasheet",
   "url": "https://www.aalco.co.uk/datasheets/Stainless-Steel-14542-174--630-Bar_100.ashx",
   "publisher": "Aalco",
   "accessed": "2026-11-10"
  },
  "AALCO_15-5": {
   "title": "Stainless Steel 15/5 PH datasheet",
   "url": "https://www.aalco.co.uk/datasheets/Stainless-Steel-155-PH_310.ashx",
   "publisher": "Aalco",
   "accessed": "2026-11-10"
  },
  "AALCO_1.4462": {
   "title": "Stainless Steel 1.4462 (2205) Bar datasheet",
   "url": "https://www.aalco.co.uk/datasheets/Stainless-Steel-14462-2205-Bar_347.ashx",
   "publisher": "Aalco",
   "accessed": "2026-11-10"
  },
  "AALCO_1.4021": {
   "title": "Stainless Steel 1.4021 (420) Bar datasheet",
   "url": "https://www.aalco.co.uk/datasheets/Stainless-Steel-14021-420-Bar_311.ashx",
   "publisher": "Aalco",
   "accessed": "2026-11-10"
  },
  "AALCO_INDEX": {
   "title": "Aalco stainless datasheet index (titles only)",
   "url": "https://www.aalco.co.uk/datasheets/?gId=5",
   "publisher": "Aalco",
   "accessed": "2026-11-10"
  },
  "OUTOKUMPU": {
   "title": "Outokumpu steel grades, properties and global standards (PDF)",
   "url": "https://www.outokumpu.com/-/media/from-sharepoint/documents/product/outokumpu-steel-grades-properties-global-standards.pdf",
   "publisher": "Outokumpu",
   "accessed": "2026-11-10"
  },
  "ISSF_ISO15510": {
   "title": "Stainless steel grades listed in the international standard ISO 15510:2010",
   "url": "https://extranet.worldstainless.org/media/um0fv1ua/stainless-steel-grades-listed-in-the-international-standard-iso-155102010.pdf",
   "publisher": "International Stainless Steel Forum (worldstainless)",
   "accessed": "2026-11-10"
  },
  "ATLAS": {
   "title": "Atlas Steels Product Reference Manual, Section 9 (July 2020) - equivalent grades table",
   "url": "https://atlassteels.com.au/wp-content/uploads/2021/08/Atlas-Steels-Product-Manual-Section-9.pdf",
   "publisher": "Atlas Steels (Australia)",
   "accessed": "2026-11-10"
  },
  "KENNAMETAL": {
   "title": "Kennametal Material Data Base (catalogue pages M464-M479), hosted by MSC",
   "url": "https://www1.mscdirect.com/images/solutions/kennametal/materialDataBase.pdf",
   "publisher": "Kennametal",
   "accessed": "2026-11-10"
  },
  "LUCEFIN_1.4571": {
   "title": "Lucefin technical card 1.4571 / 316Ti",
   "url": "https://www.lucefin.com/oaleekso/files_mf/15235431681.4571Tp316Ti.pdf",
   "publisher": "Lucefin Group",
   "accessed": "2026-11-10"
  },
  "LUCEFIN_1.4310": {
   "title": "Lucefin technical card 1.4310 / 301",
   "url": "https://lucefin.com/eeloavys/2024/09/1.4310-A301.pdf",
   "publisher": "Lucefin Group",
   "accessed": "2026-11-10"
  },
  "LUCEFIN_1.4845": {
   "title": "Lucefin technical card 1.4845 / 310S",
   "url": "https://lucefin.com/oaleekso/files_mf/15235433611.4845A310S.pdf",
   "publisher": "Lucefin Group",
   "accessed": "2026-11-10"
  },
  "LUCEFIN_1.4362": {
   "title": "Lucefin technical card 1.4362 / 2304",
   "url": "https://lucefin.com/oaleekso/files_mf/15235421441.4362Tp2304.pdf",
   "publisher": "Lucefin Group",
   "accessed": "2026-11-10"
  },
  "LUCEFIN_C40E": {
   "title": "Lucefin technical card C40E/C40R",
   "url": "https://lucefin.com/wp-content/uploads/2025/01/C40E.pdf",
   "publisher": "Lucefin Group",
   "accessed": "2026-11-10"
  },
  "LUCEFIN_C45E": {
   "title": "Lucefin technical card C45E/C45R",
   "url": "https://lucefin.com/wp-content/uploads/2025/01/C45E.pdf",
   "publisher": "Lucefin Group",
   "accessed": "2026-11-10"
  },
  "LUCEFIN_11SMn30": {
   "title": "Lucefin technical card 11SMn30",
   "url": "https://lucefin.com/wp-content/uploads/2025/01/11SMn30.pdf",
   "publisher": "Lucefin Group",
   "accessed": "2026-11-10"
  },
  "LUCEFIN_11SMnPb30": {
   "title": "Lucefin technical card 11SMnPb30",
   "url": "https://lucefin.com/wp-content/uploads/2025/01/11SMnPb30.pdf",
   "publisher": "Lucefin Group",
   "accessed": "2026-11-10"
  },
  "LUCEFIN_11SMn37": {
   "title": "Lucefin technical card 11SMn37",
   "url": "https://lucefin.com/wp-content/uploads/2025/01/11SMn37.pdf",
   "publisher": "Lucefin Group",
   "accessed": "2026-11-10"
  },
  "LUCEFIN_11SMnPb37": {
   "title": "Lucefin technical card 11SMnPb37",
   "url": "https://lucefin.com/wp-content/uploads/2025/01/11SMnPb37.pdf",
   "publisher": "Lucefin Group",
   "accessed": "2026-11-10"
  },
  "LUCEFIN_25CrMo4": {
   "title": "Lucefin technical card 25CrMo4",
   "url": "https://lucefin.com/wp-content/uploads/2025/01/25CrMo4.pdf",
   "publisher": "Lucefin Group",
   "accessed": "2026-11-10"
  },
  "LUCEFIN_42CrMo4": {
   "title": "Lucefin technical card 42CrMo4",
   "url": "https://lucefin.com/wp-content/uploads/2025/01/42CrMo4.pdf",
   "publisher": "Lucefin Group",
   "accessed": "2026-11-10"
  },
  "LUCEFIN_34CrNiMo6": {
   "title": "Lucefin technical card 34CrNiMo6",
   "url": "https://lucefin.com/wp-content/uploads/2025/01/34CrNiMo6.pdf",
   "publisher": "Lucefin Group",
   "accessed": "2026-11-10"
  },
  "LUCEFIN_20NiCrMo2-2": {
   "title": "Lucefin technical card 20NiCrMo2-2",
   "url": "https://lucefin.com/wp-content/uploads/2025/01/20NiCrMo2-2.pdf",
   "publisher": "Lucefin Group",
   "accessed": "2026-11-10"
  },
  "LUCEFIN_100Cr6": {
   "title": "Lucefin technical card 100Cr6",
   "url": "https://www.lucefin.com/wp-content/files_mf/1523536900100Cr6.pdf",
   "publisher": "Lucefin Group",
   "accessed": "2026-11-10"
  },
  "LUCEFIN_1.2842": {
   "title": "Lucefin technical card 1.2842 90MnCrV8",
   "url": "https://www.lucefin.com/wp-content/files_mf/15236081011.284290MnCrV8.pdf",
   "publisher": "Lucefin Group",
   "accessed": "2026-11-10"
  },
  "LUCEFIN_1.2379": {
   "title": "Lucefin technical card 1.2379 X153CrMoV12",
   "url": "https://www.lucefin.com/wp-content/files_mf/15236079321.2379X153CrMoV12.pdf",
   "publisher": "Lucefin Group",
   "accessed": "2026-11-10"
  },
  "LUCEFIN_1.2311": {
   "title": "Lucefin technical card 1.2311 40CrMnMo7",
   "url": "https://www.lucefin.com/wp-content/files_mf/15236072151.231140CrMnMo7.pdf",
   "publisher": "Lucefin Group",
   "accessed": "2026-11-10"
  },
  "LUCEFIN_1.3247": {
   "title": "Lucefin technical card 1.3247 HS 2-9-1-8",
   "url": "https://lucefin.com/oaleekso/files_mf/15294196641.3247HS2918.pdf",
   "publisher": "Lucefin Group",
   "accessed": "2026-11-10"
  },
  "SMITHS_EN1A": {
   "title": "Smiths Metal Centres EN1A datasheet",
   "url": "https://www.smithmetal.com/pdf/engineering/en1a.pdf",
   "publisher": "Smiths Metal Centres",
   "accessed": "2026-11-10"
  },
  "SMITHS_EN3B": {
   "title": "Smiths Metal Centres EN3B datasheet",
   "url": "https://www.smithmetal.com/pdf/engineering/en3b.pdf",
   "publisher": "Smiths Metal Centres",
   "accessed": "2026-11-10"
  },
  "SMITHS_EN8": {
   "title": "Smiths Metal Centres EN8 datasheet",
   "url": "https://www.smithmetal.com/pdf/engineering/en8.pdf",
   "publisher": "Smiths Metal Centres",
   "accessed": "2026-11-10"
  },
  "SMITHS_EN16": {
   "title": "Smiths Metal Centres EN16 datasheet",
   "url": "https://www.smithmetal.com/pdf/engineering/en16.pdf",
   "publisher": "Smiths Metal Centres",
   "accessed": "2026-11-10"
  },
  "SMITHS_EN19": {
   "title": "Smiths Metal Centres EN19 datasheet",
   "url": "https://www.smithmetal.com/pdf/engineering/en19.pdf",
   "publisher": "Smiths Metal Centres",
   "accessed": "2026-11-10"
  },
  "SMITHS_EN24": {
   "title": "Smiths Metal Centres EN24 datasheet",
   "url": "https://www.smithmetal.com/pdf/engineering/en24.pdf",
   "publisher": "Smiths Metal Centres",
   "accessed": "2026-11-10"
  },
  "SMITHS_EN36": {
   "title": "Smiths Metal Centres EN36 datasheet",
   "url": "https://www.smithmetal.com/pdf/engineering/en36.pdf",
   "publisher": "Smiths Metal Centres",
   "accessed": "2026-11-10"
  },
  "SMITHS_EN40B": {
   "title": "Smiths Metal Centres EN40B datasheet",
   "url": "https://www.smithmetal.com/pdf/engineering/en40b.pdf",
   "publisher": "Smiths Metal Centres",
   "accessed": "2026-11-10"
  },
  "SMITHS_EN41": {
   "title": "Smiths Metal Centres EN41 datasheet",
   "url": "https://www.smithmetal.com/pdf/engineering/en41.pdf",
   "publisher": "Smiths Metal Centres",
   "accessed": "2026-11-10"
  },
  "SMITHS_BO1": {
   "title": "Smiths Metal Centres BO1 tool steel page",
   "url": "https://www.smithmetal.com/bo1-tool-steel.htm",
   "publisher": "Smiths Metal Centres",
   "accessed": "2026-11-10"
  },
  "SMITHS_D2": {
   "title": "Smiths Metal Centres D2 tool steel page",
   "url": "https://www.smithmetal.com/d2-tool-steel.htm",
   "publisher": "Smiths Metal Centres",
   "accessed": "2026-11-10"
  },
  "SMITHS_P20": {
   "title": "Smiths Metal Centres P20 tool steel page / datasheet",
   "url": "https://www.smithmetal.com/p20-tool-steel.htm",
   "publisher": "Smiths Metal Centres",
   "accessed": "2026-11-10"
  },
  "SMITHS_17-4": {
   "title": "Smiths Metal Centres 17-4PH datasheet",
   "url": "https://www.smithmetal.com/pdf/stainless/ph/17-4ph.pdf",
   "publisher": "Smiths Metal Centres",
   "accessed": "2026-11-10"
  },
  "SMITHS_15-5": {
   "title": "Smiths Metal Centres 15-5PH datasheet",
   "url": "https://www.smithmetal.com/pdf/stainless/ph/15-5ph.pdf",
   "publisher": "Smiths Metal Centres",
   "accessed": "2026-11-10"
  },
  "OVAKO_C45": {
   "title": "Ovako Steel Navigator - C45",
   "url": "https://steelnavigator.ovako.com/steel-grades/c45/",
   "publisher": "Ovako",
   "accessed": "2026-11-10"
  },
  "OVAKO_42CrMo4": {
   "title": "Ovako Steel Navigator - 42CrMo4",
   "url": "https://steelnavigator.ovako.com/steel-grades/42crmo4",
   "publisher": "Ovako",
   "accessed": "2026-11-10"
  },
  "OVAKO_34CrNiMo6": {
   "title": "Ovako Steel Navigator - 34CrNiMo6",
   "url": "https://steelnavigator.ovako.com/steel-grades/34crnimo6/",
   "publisher": "Ovako",
   "accessed": "2026-11-10"
  },
  "OVAKO_100Cr6": {
   "title": "Ovako Steel Navigator - 100Cr6",
   "url": "https://steelnavigator.ovako.com/steel-grades/100cr6/",
   "publisher": "Ovako",
   "accessed": "2026-11-10"
  },
  "OVAKO_20NiCrMo2-2": {
   "title": "Ovako Steel Navigator - 20NiCrMo2-2",
   "url": "https://steelnavigator.ovako.com/steel-grades/20nicrmo2-2/",
   "publisher": "Ovako",
   "accessed": "2026-11-10"
  },
  "OVAKO_25CrMo4": {
   "title": "Ovako Steel Navigator - 25CrMo4",
   "url": "https://steelnavigator.ovako.com/steel-grades/25crmo4/",
   "publisher": "Ovako",
   "accessed": "2026-11-10"
  },
  "ROYMECH": {
   "title": "Roymech - Strength of steels, 'BS970 1955 EN steel Equivalent' table",
   "url": "https://roymech.org/Useful_Tables/Matter/Strength_st.html",
   "publisher": "Roymech (engineering reference site)",
   "accessed": "2026-11-10"
  },
  "PARKER": {
   "title": "Parker Steel colour chart (bright & black carbon alloy bars, stainless bars, aluminium bars)",
   "url": "https://parkersteel.co.uk/sharedupgrade/media/pdf/doc/BS/ColourChart.pdf",
   "publisher": "Parker Steel (UK stockholder)",
   "accessed": "2026-11-10"
  },
  "CGTK": {
   "title": "Material Equivalents (hobby metalwork notes) - THIRD OPINION ONLY",
   "url": "https://www.cgtk.co.uk/metalwork/data/materials",
   "publisher": "cgtk.co.uk (personal site)",
   "accessed": "2026-11-10"
  },
  "DOERRENBERG_1.2842": {
   "title": "Doerrenberg 1.2842 datasheet",
   "url": "https://doerrenberg.com/fileadmin/special_steel/files/pdf_en_products_neues_Design/1.2842_en.pdf",
   "publisher": "Doerrenberg Edelstahl",
   "accessed": "2026-11-10"
  },
  "DOERRENBERG_1.2510": {
   "title": "Doerrenberg 1.2510 datasheet",
   "url": "https://doerrenberg.com/fileadmin/special_steel/files/pdf_en_products_neues_Design/1.2510_en.pdf",
   "publisher": "Doerrenberg Edelstahl",
   "accessed": "2026-11-10"
  },
  "DOERRENBERG_1.2379": {
   "title": "Doerrenberg 1.2379 datasheet",
   "url": "https://doerrenberg.com/fileadmin/special_steel/files/pdf_en_products_neues_Design/1.2379_en.pdf",
   "publisher": "Doerrenberg Edelstahl",
   "accessed": "2026-11-10"
  },
  "DOERRENBERG_1.2311": {
   "title": "Doerrenberg 1.2311 datasheet",
   "url": "https://doerrenberg.com/fileadmin/special_steel/files/pdf_en_products_neues_Design/1.2311_en.pdf",
   "publisher": "Doerrenberg Edelstahl",
   "accessed": "2026-11-10"
  },
  "ERASTEEL_M42": {
   "title": "Erasteel Evoloop M42 datasheet",
   "url": "https://www.erasteel.com/?p=627",
   "publisher": "Erasteel",
   "accessed": "2026-11-10"
  },
  "BGH_1.4545": {
   "title": "BGH Edelstahl 1.4545 datasheet",
   "url": "https://bgh.de/media/45/dd/35/1747826478/14545_BGH_en.pdf",
   "publisher": "BGH Edelstahlwerke",
   "accessed": "2026-11-10"
  },
  "AUBERTDUVAL_15-5": {
   "title": "Aubert & Duval 15-5PH alloy page",
   "url": "https://www.aubertduval.com/alloy/765",
   "publisher": "Aubert & Duval",
   "accessed": "2026-11-10"
  }
 },
 "grades": [
  {
   "grade": "301",
   "family": "Steel",
   "printed": [
    {
     "source": "OUTOKUMPU",
     "values": {
      "aisi": "301",
      "uns": "S30100",
      "en_number": "1.4310",
      "en_name": null,
      "bs970": "301S21",
      "uk_en": null,
      "jis": "SUS 301",
      "gb": "1Cr17Ni7",
      "other": "ISO 4310-301-00-I; NF Z11 CN 18-08; SS 2331; KS STS 301; GOST 07X16H6"
     },
     "verbatim_row": "T2: 4310 1.4310 301 S30100 SUS 301 0.10 17 7 H C B R S | T3: 4310 4310-301-00-I 301S21 1.4310 Z11 CN 18-08 2331 1Cr17Ni7 STS 301 07X16H6"
    },
    {
     "source": "ISSF_ISO15510",
     "values": {
      "aisi": "301",
      "uns": "S30100",
      "en_number": "1.4310",
      "en_name": "X10CrNi18-8",
      "bs970": null,
      "uk_en": null,
      "jis": null,
      "gb": "S30110",
      "other": "ISO 4310-301-00-I; JIS column empty in extracted row; GB value is the GB/T 20878 numeric code"
     },
     "verbatim_row": "A 4310-301-00-I X10CrNi18-8 1.4310 S30100 301 S30110"
    },
    {
     "source": "ATLAS",
     "values": {
      "aisi": "301",
      "uns": "S30100",
      "en_number": "1.4310",
      "en_name": "X10CrNi18-8",
      "bs970": "301S21",
      "uk_en": null,
      "jis": "SUS 301",
      "gb": null,
      "other": "SS 2331"
     },
     "verbatim_row": "301 S30100 301S21 - 1.4310 X10CrNi18-8 2331 SUS 301"
    },
    {
     "source": "KENNAMETAL",
     "values": {
      "aisi": "301",
      "uns": null,
      "en_number": "1.4310",
      "en_name": "X 10 CrNi 18-8",
      "bs970": "301S21",
      "uk_en": null,
      "jis": null,
      "gb": null,
      "other": "AFNOR Z 11 CN 17-08"
     },
     "verbatim_row": "210-290 301 1.4310 X 10 CrNi 18-8 301S21 Z 11 CN 17-08"
    },
    {
     "source": "LUCEFIN_1.4310",
     "values": {
      "aisi": "301",
      "uns": "S30100",
      "en_number": "1.4310",
      "en_name": "X10CrNi18-8",
      "bs970": null,
      "uk_en": null,
      "jis": "SUS 302",
      "gb": "1Cr17Ni7",
      "other": "GOST 07Ch16N6; IS X07Cr18Ni9; KS STS 302"
     },
     "verbatim_row": "Europe EN USA UNS USA ASTM China GB Russia GOST Japan JIS India IS Republic of Korea KS / X10CrNi18-8 S30100 301 1Cr17Ni7 07Ch16N6 SUS 302 X07Cr18Ni9 STS 302"
    }
   ],
   "disagreements": "Lucefin prints JIS 'SUS 302' and KS 'STS 302' for 1.4310/301; Outokumpu and Atlas print SUS 301 / STS 301. Likely Lucefin error (or a looser 'nearest' match). AFNOR: Outokumpu 'Z11 CN 18-08' vs Kennametal 'Z 11 CN 17-08'."
  },
  {
   "grade": "310S",
   "family": "Steel",
   "printed": [
    {
     "source": "OUTOKUMPU",
     "values": {
      "aisi": "310S",
      "uns": "S31008",
      "en_number": "1.4845",
      "en_name": null,
      "bs970": "310S16",
      "uk_en": null,
      "jis": "SUS 310S",
      "gb": "0Cr25Ni20",
      "other": "Trailing '2' on 1.48452 and 310S2 is footnote 2 run into the text. ISO 4845-310-08-E; NF Z8 CN 25-20; SS 2361; GOST 10X23H18"
     },
     "verbatim_row": "T2: 4845 1.48452 310S2 S31008 SUS 310S 0.05 25 20 ... | T3: 4845 4845-310-08-E 310S16 1.4845 Z8 CN 25-20 2361 0Cr25Ni20 – 10X23H18"
    },
    {
     "source": "ISSF_ISO15510",
     "values": {
      "aisi": "310S",
      "uns": "S31008",
      "en_number": "1.4845",
      "en_name": "X8CrNi25-21",
      "bs970": null,
      "uk_en": null,
      "jis": "SUS310S",
      "gb": "S31008",
      "other": "Second ISO row X23CrNi25-21 also mapped to 1.4845 with JIS SUH310, GB S31020"
     },
     "verbatim_row": "A 4845-310-08-E X8CrNi25-21 1.4845 S31008 \"310S\" SUS310S S31008 / A 4845-310-09-X X23CrNi25-21 1.4845 S31008 \"310S\" SUH310 S31020"
    },
    {
     "source": "ATLAS",
     "values": {
      "aisi": "310S",
      "uns": "S31008",
      "en_number": "1.4845",
      "en_name": "X8CrNi25-21",
      "bs970": "310S16",
      "uk_en": null,
      "jis": "SUS 310S",
      "gb": null,
      "other": "SS 2361"
     },
     "verbatim_row": "310S S31008 310S16 - 1.4845 X8CrNi25-21 2361 SUS 310S"
    },
    {
     "source": "KENNAMETAL",
     "values": {
      "aisi": "310S",
      "uns": null,
      "en_number": "1.4845",
      "en_name": "X12CrNi25 21",
      "bs970": "310S24",
      "uk_en": null,
      "jis": null,
      "gb": null,
      "other": "AFNOR Z12CN25 20"
     },
     "verbatim_row": "150-230 310S 1.4845 X12CrNi25 21 310S24 Z12CN25 20"
    },
    {
     "source": "LUCEFIN_1.4845",
     "values": {
      "aisi": "310S",
      "uns": "S31008",
      "en_number": "1.4845",
      "en_name": "X8CrNi25-21",
      "bs970": null,
      "uk_en": null,
      "jis": "SUH 310",
      "gb": "0Cr25Ni20",
      "other": "GOST 10Ch23N18; IS 10Cr25Ni18; KS STS 310S"
     },
     "verbatim_row": "X8CrNi25-21   S31008 310S  0Cr25Ni20 10Ch23N18 SUH 310 10Cr25Ni18 ~ STS 310S"
    },
    {
     "source": "AALCO_INDEX",
     "values": {
      "aisi": "310S",
      "uns": "S31008",
      "en_number": null,
      "en_name": null,
      "bs970": null,
      "uk_en": null,
      "jis": null,
      "gb": null,
      "other": null
     },
     "verbatim_row": "S31008 Sheet and Plate S31008 Grade 310S Stainless Steel for high temperature oxidation resistance"
    }
   ],
   "disagreements": "BS970: Outokumpu and Atlas print 310S16; Kennametal prints 310S24 (Atlas assigns 310S24 to 310H). EN name: Kennametal uses old DIN name X12CrNi25 21 vs X8CrNi25-21 elsewhere. JIS: Lucefin prints SUH 310 vs SUS 310S (ISSF lists both via two ISO rows)."
  },
  {
   "grade": "316Ti",
   "family": "Steel",
   "printed": [
    {
     "source": "AALCO_1.4571",
     "values": {
      "aisi": "316Ti",
      "uns": "S31625",
      "en_number": "1.4571",
      "en_name": null,
      "bs970": "320S31",
      "uk_en": null,
      "jis": null,
      "gb": null,
      "other": null
     },
     "verbatim_row": "Stainless Steel Grade 1.4571/316Ti also corresponds to the following designations but may not be a direct equivalent: UNS S31625 320S31"
    },
    {
     "source": "OUTOKUMPU",
     "values": {
      "aisi": "316Ti",
      "uns": "S32100",
      "en_number": "1.4571",
      "en_name": null,
      "bs970": "320S31",
      "uk_en": null,
      "jis": "SUS 316Ti",
      "gb": "0Cr18Ni12Mo2Ti",
      "other": "ISO 4571-316-35-I; NF Z6 CNDT 17-12; SS 2350; KS STS 316Ti"
     },
     "verbatim_row": "T2: 4571 1.4571 316Ti S32100 SUS 316Ti 0.04 16.8 10.9 2.1 Ti ... | T3: 4571 4571-316-35-I 320S31 1.4571 Z6 CNDT 17-12 2350 0Cr18Ni12Mo2Ti STS 316Ti 08X17H13M2T"
    },
    {
     "source": "ISSF_ISO15510",
     "values": {
      "aisi": null,
      "uns": "S31635",
      "en_number": "1.4571",
      "en_name": "X6CrNiMoTi17-12-2",
      "bs970": null,
      "uk_en": null,
      "jis": "SUS316Ti",
      "gb": "S31668",
      "other": null
     },
     "verbatim_row": "A 4571-316-35-I X6CrNiMoTi17-12-2 1.4571 S31635 SUS316Ti    S31668"
    },
    {
     "source": "ATLAS",
     "values": {
      "aisi": "316Ti",
      "uns": "S31635",
      "en_number": "1.4571",
      "en_name": "X10CrNiMoTi18-10",
      "bs970": "320S31",
      "uk_en": null,
      "jis": "SUS 316Ti",
      "gb": null,
      "other": "SS 2350"
     },
     "verbatim_row": "316Ti S31635 320S31 - 1.4571 X10CrNiMoTi18-10 2350 SUS 316Ti"
    },
    {
     "source": "KENNAMETAL",
     "values": {
      "aisi": "316Ti",
      "uns": null,
      "en_number": "1.4571",
      "en_name": "X6CrNiMoTi17 12 2",
      "bs970": "320S18",
      "uk_en": null,
      "jis": null,
      "gb": null,
      "other": "AFNOR Z6NDT17.12"
     },
     "verbatim_row": "150-220 316Ti 1.4571 X6CrNiMoTi17 12 2 320S18 Z6NDT17.12"
    },
    {
     "source": "LUCEFIN_1.4571",
     "values": {
      "aisi": "316Ti",
      "uns": "S31635",
      "en_number": "1.4571",
      "en_name": "X6CrNiMoTi17-12-2",
      "bs970": null,
      "uk_en": null,
      "jis": "SUS 316Ti",
      "gb": "06Cr17Ni12Mo2Ti",
      "other": "GOST 08Ch17N13M2T; IS X04Cr17Ni12Mo2Ti; KS STS 316Ti"
     },
     "verbatim_row": "X6CrNiMoTi17-12-2 S31635 Type 316Ti 06Cr17Ni12Mo2Ti 08Ch17N13M2T SUS 316Ti X04Cr17Ni12Mo2Ti STS 316Ti"
    }
   ],
   "disagreements": "UNS DISAGREES THREE WAYS: ISSF, Atlas and Lucefin print S31635; Aalco prints S31625; Outokumpu prints S32100 (which is the UNS for 321 - clear Outokumpu typo). Aalco S31625 is also suspect. BS970: 320S31 (Aalco, Outokumpu, Atlas) vs 320S18 (Kennametal). EN name: Atlas prints old DIN-style 'X10CrNiMoTi18-10' (not the EN 10088 name). GB: old name 0Cr18Ni12Mo2Ti (Outokumpu) vs new 06Cr17Ni12Mo2Ti (Lucefin) - both GB systems."
  },
  {
   "grade": "317L",
   "family": "Steel",
   "printed": [
    {
     "source": "OUTOKUMPU",
     "values": {
      "aisi": "317L",
      "uns": "S31703",
      "en_number": "1.4438",
      "en_name": null,
      "bs970": "317S12",
      "uk_en": null,
      "jis": "SUS 317L",
      "gb": "00Cr19Ni13Mo3",
      "other": "'6' after 317L is footnote 6: '317L with 11.7% Ni is not consistent with 1.4438' (paraphrased). NF Z3 CND 19-15-04; SS 2367"
     },
     "verbatim_row": "T2: 4438 1.4438 317L6 S31703 SUS 317L ... | T3: 4438 4438-317-03-I 317S12 1.4438 Z3 CND 19-15-04 2367 00Cr19Ni13Mo3 STS 317L –"
    },
    {
     "source": "ISSF_ISO15510",
     "values": {
      "aisi": null,
      "uns": "S31703",
      "en_number": "1.4438",
      "en_name": "X2CrNiMo19-14-4",
      "bs970": null,
      "uk_en": null,
      "jis": "SUS317L",
      "gb": "S31703",
      "other": "ISO name; EN 10088 name for 1.4438 is not printed here"
     },
     "verbatim_row": "A 4438-317-03-I X2CrNiMo19-14-4 1.4438 S31703 SUS317L S31703"
    },
    {
     "source": "ATLAS",
     "values": {
      "aisi": "317L",
      "uns": "S31703",
      "en_number": "1.4438",
      "en_name": "X2CrNiMo18-16",
      "bs970": "317S12",
      "uk_en": null,
      "jis": "SUS 317L",
      "gb": null,
      "other": "SS 2367"
     },
     "verbatim_row": "317L S31703 317S12 - 1.4438 X2CrNiMo18-16 2367 SUS 317L"
    },
    {
     "source": "KENNAMETAL",
     "values": {
      "aisi": "317L",
      "uns": null,
      "en_number": "1.4438",
      "en_name": "X 2 CrNiMo 18-15-4",
      "bs970": "317S12",
      "uk_en": null,
      "jis": null,
      "gb": null,
      "other": "AFNOR Z 2 CND 19-15-04"
     },
     "verbatim_row": "150-210 317L 1.4438 X 2 CrNiMo 18-15-4 317S12 Z 2 CND 19-15-04"
    },
    {
     "source": "AALCO_INDEX",
     "values": {
      "aisi": "317L",
      "uns": "S31703",
      "en_number": "1.4438",
      "en_name": null,
      "bs970": null,
      "uk_en": null,
      "jis": null,
      "gb": null,
      "other": null
     },
     "verbatim_row": "S31703 Sheet and Plate Grade 317L / 1.4438 / S31703 Stainless Steel"
    }
   ],
   "disagreements": "EN name differs: Kennametal X2CrNiMo18-15-4; Atlas X2CrNiMo18-16 (old DIN); ISSF ISO name X2CrNiMo19-14-4. AFNOR Z3 vs Z2 prefix (Outokumpu vs Kennametal). Outokumpu footnote warns that commercial 317L may not meet 1.4438 Ni range."
  },
  {
   "grade": "347",
   "family": "Steel",
   "printed": [
    {
     "source": "AALCO_S34700",
     "values": {
      "aisi": "347",
      "uns": "S34700",
      "en_number": "1.4550",
      "en_name": null,
      "bs970": null,
      "uk_en": null,
      "jis": null,
      "gb": null,
      "other": null
     },
     "verbatim_row": "Grade 347 Stainless Steel S34700 EN 1.4550"
    },
    {
     "source": "OUTOKUMPU",
     "values": {
      "aisi": "347",
      "uns": "S34700",
      "en_number": "1.4550",
      "en_name": null,
      "bs970": "347S31",
      "uk_en": null,
      "jis": "SUS 347",
      "gb": "0Cr18Ni11Nb",
      "other": "SS 2338; NF Z6 CNNb 18-10"
     },
     "verbatim_row": "T2: 4550 1.4550 347 S34700 SUS 347 ... | T3: 4550 4550-347-00-I 347S31 1.4550 Z6 CNNb 18-10 2338 0Cr18Ni11Nb STS 347 08X18H12Б"
    },
    {
     "source": "ISSF_ISO15510",
     "values": {
      "aisi": "347",
      "uns": "S34700",
      "en_number": "1.4550",
      "en_name": "X6CrNiNb18-10",
      "bs970": null,
      "uk_en": null,
      "jis": "SUS347",
      "gb": "S34778",
      "other": null
     },
     "verbatim_row": "A 4550-347-00-I X6CrNiNb18-10 1.4550 S34700 347 SUS347 S34778"
    },
    {
     "source": "ATLAS",
     "values": {
      "aisi": "347",
      "uns": "S34700",
      "en_number": "1.4550",
      "en_name": "X6CrNiNb18-10",
      "bs970": "347S31",
      "uk_en": "58G",
      "jis": "SUS 347",
      "gb": null,
      "other": "SS 2338"
     },
     "verbatim_row": "347 S34700 347S31 58G 1.4550 X6CrNiNb18-10 2338 SUS 347"
    },
    {
     "source": "KENNAMETAL",
     "values": {
      "aisi": "347",
      "uns": null,
      "en_number": "1.4550",
      "en_name": "X6CrNiNb18 10",
      "bs970": "314S20",
      "uk_en": null,
      "jis": null,
      "gb": null,
      "other": "AFNOR Z6CNNb18.10"
     },
     "verbatim_row": "160-230 347 1.4550 X6CrNiNb18 10 314S20 Z6CNNb18.10"
    },
    {
     "source": "ROYMECH",
     "values": {
      "aisi": null,
      "uns": null,
      "en_number": "1.4550",
      "en_name": null,
      "bs970": "347S17",
      "uk_en": "58F/58G",
      "jis": null,
      "gb": null,
      "other": null
     },
     "verbatim_row": "58F/58G | 347S17 | Cr/Ni 18/9/Nb/C 0,08 ..Aus | 1.4550"
    }
   ],
   "disagreements": "BS970: 347S31 (Outokumpu, Atlas) vs 347S17 (Roymech) vs 314S20 (Kennametal - 314S20 looks wrong, probably a typo; '314' is a different alloy type). Old En: Atlas 58G; Roymech 58F/58G."
  },
  {
   "grade": "904L",
   "family": "Steel",
   "printed": [
    {
     "source": "OUTOKUMPU",
     "values": {
      "aisi": "904L",
      "uns": "N08904",
      "en_number": "1.4539",
      "en_name": null,
      "bs970": "904S13",
      "uk_en": null,
      "jis": null,
      "gb": null,
      "other": "SS 2562; NF Z2 NCDU 25-20; KS STS 317J5L; JIS column '–'"
     },
     "verbatim_row": "T2: 904L 1.4539 904L N08904 – 0.01 20 25 4.3 1.5Cu ... | T3: 904L 4539-089-04-I 904S13 1.4539 Z2 NCDU 25-20 2562 – STS 317J5L –"
    },
    {
     "source": "ISSF_ISO15510",
     "values": {
      "aisi": "904L",
      "uns": "N08904",
      "en_number": "1.4539",
      "en_name": "X1NiCrMoCu25-20-5",
      "bs970": null,
      "uk_en": null,
      "jis": "SUS890L",
      "gb": "S39042",
      "other": null
     },
     "verbatim_row": "A 4539-089-04-I X1NiCrMoCu25-20-5 1.4539 N08904 \"904L\" SUS890L S39042"
    },
    {
     "source": "ATLAS",
     "values": {
      "aisi": "904L",
      "uns": "N08904",
      "en_number": "1.4539",
      "en_name": "X1NiCrMoCuN25-20-5",
      "bs970": "904S13",
      "uk_en": null,
      "jis": null,
      "gb": null,
      "other": "SS 2562"
     },
     "verbatim_row": "904L N08904 904S13 - 1.4539 X1NiCrMoCuN25-20-5 2562 -"
    },
    {
     "source": "KENNAMETAL",
     "values": {
      "aisi": null,
      "uns": "N 08904",
      "en_number": "1.4539",
      "en_name": "X 1 NiCrMoCuN25-20-5",
      "bs970": null,
      "uk_en": null,
      "jis": null,
      "gb": null,
      "other": "AFNOR Z 2 NCDU 25-20"
     },
     "verbatim_row": "150-230 UNS N 08904 1.4539 X 1 NiCrMoCuN25-20-5 Z 2 NCDU 25-20"
    }
   ],
   "disagreements": "EN name: ISSF X1NiCrMoCu25-20-5 vs Atlas/Kennametal X1NiCrMoCuN25-20-5 (with N). JIS: ISSF prints SUS890L; Outokumpu and Atlas print none. EN 10088 current name should be checked against the standard."
  },
  {
   "grade": "405",
   "family": "Steel",
   "printed": [
    {
     "source": "ISSF_ISO15510",
     "values": {
      "aisi": "405",
      "uns": "S40500",
      "en_number": "1.4002",
      "en_name": "X6CrAl13",
      "bs970": null,
      "uk_en": null,
      "jis": "SUS405",
      "gb": "S11348",
      "other": null
     },
     "verbatim_row": "F 4002-405-00-I X6CrAl13 1.4002 S40500 405 SUS405 S11348"
    },
    {
     "source": "KENNAMETAL",
     "values": {
      "aisi": "405",
      "uns": null,
      "en_number": "1.4002",
      "en_name": "X 6 CrAl 13",
      "bs970": "405S17",
      "uk_en": null,
      "jis": null,
      "gb": null,
      "other": "AFNOR Z 8 CA 12. Kennametal ALSO prints a second '405' row: 1.4724 X10CrAI13 (sic, 'AI' for Al) 403S17 Z 13 C 13"
     },
     "verbatim_row": "<185 405 1.4002 X 6 CrAl 13 405S17 Z 8 CA 12 / 140-200 405 1.4724 X10CrAI13 403S17 Z 13 C 13"
    }
   ],
   "disagreements": "Only two sources. Kennametal's second 405 row maps to 1.4724 (a heat-resisting grade) and BS 403S17 (which Aalco/Outokumpu give for 410S/1.4000) - treat as unreliable. Outokumpu and Atlas do not list 405."
  },
  {
   "grade": "409",
   "family": "Steel",
   "printed": [
    {
     "source": "AALCO_1.4512",
     "values": {
      "aisi": "409",
      "uns": null,
      "en_number": "1.4512",
      "en_name": null,
      "bs970": null,
      "uk_en": null,
      "jis": null,
      "gb": null,
      "other": null
     },
     "verbatim_row": "Grade 409 / 1.4512 titanium stabilised ferritic stainless steel is often referred to as 'muffler grade stainless steel'"
    },
    {
     "source": "OUTOKUMPU",
     "values": {
      "aisi": "409",
      "uns": null,
      "en_number": "1.4512",
      "en_name": null,
      "bs970": "409S19",
      "uk_en": null,
      "jis": "SUS409",
      "gb": null,
      "other": "BS printed '409S 19' (stray space). NF Z3 CT12"
     },
     "verbatim_row": "T2: 4512 1.4512 409 – SUS409 0.02 11.5 0.2 Ti H C S | T3: 4512 – 409S 19 1.4512 Z3 CT12 – – – –"
    },
    {
     "source": "ISSF_ISO15510",
     "values": {
      "aisi": "409",
      "uns": "S40900",
      "en_number": "1.4720",
      "en_name": "X2CrTi12",
      "bs970": null,
      "uk_en": null,
      "jis": "SUH409L",
      "gb": "S11163",
      "other": "ISSF ISO row ties 409 to 1.4720, NOT 1.4512"
     },
     "verbatim_row": "F 4720-409-00-I X2CrTi12 1.4720 S40900 409 SUH409L S11163"
    },
    {
     "source": "ATLAS",
     "values": {
      "aisi": "409",
      "uns": "S40910",
      "en_number": "1.4512",
      "en_name": "X6CrTi12",
      "bs970": "409S19",
      "uk_en": null,
      "jis": "SUH 409",
      "gb": null,
      "other": null
     },
     "verbatim_row": "409 S40910 409S19 - 1.4512 X6CrTi12 - SUH 409"
    }
   ],
   "disagreements": "EN number: Aalco/Outokumpu/Atlas 1.4512 vs ISSF ISO 15510 row 1.4720 (X2CrTi12). UNS: Atlas S40910 vs ISSF S40900. EN name: Atlas X6CrTi12 (old) vs X2CrTi12 (ISSF; and EN 10088 name of 1.4512 is X2CrTi12 per standard, not printed by Atlas). JIS: SUS409 (Outokumpu) vs SUH 409 (Atlas) vs SUH409L (ISSF). Kennametal does not list 409."
  },
  {
   "grade": "410S",
   "family": "Steel",
   "printed": [
    {
     "source": "AALCO_1.4000",
     "values": {
      "aisi": "410S",
      "uns": "S41008",
      "en_number": "1.4000",
      "en_name": null,
      "bs970": "403S17",
      "uk_en": null,
      "jis": null,
      "gb": null,
      "other": null
     },
     "verbatim_row": "Grade 1.4000 has similarities to the following grades but may not be a direct equivalent: 410S 1.4000 UNS S41008 403S17"
    },
    {
     "source": "OUTOKUMPU",
     "values": {
      "aisi": "410S",
      "uns": "S41008",
      "en_number": "1.4000",
      "en_name": null,
      "bs970": "403S17",
      "uk_en": null,
      "jis": "SUS 403",
      "gb": null,
      "other": "SS 2301; NF Z8 C12; GOST 08X13"
     },
     "verbatim_row": "T2: 4000 1.4000 410S S41008 SUS 403 0.03 12.5 P H C S | T3: 4000 4000-410-08-I 403S17 1.4000 Z8 C12 2301 – – 08X13"
    },
    {
     "source": "ISSF_ISO15510",
     "values": {
      "aisi": "410S",
      "uns": "S41008",
      "en_number": "1.4000",
      "en_name": "X6Cr13",
      "bs970": null,
      "uk_en": null,
      "jis": "SUS410S",
      "gb": "S41008",
      "other": null
     },
     "verbatim_row": "F 4000-410-08-I X6Cr13 1.4000 S41008 SUS410S S41008"
    },
    {
     "source": "KENNAMETAL",
     "values": {
      "aisi": "410 S",
      "uns": null,
      "en_number": "1.4001",
      "en_name": "X7Cr14",
      "bs970": "403S17",
      "uk_en": null,
      "jis": null,
      "gb": null,
      "other": "AFNOR Z 8 C 13 FF"
     },
     "verbatim_row": "130-180 410 S 1.4001 X7Cr14 403S17 Z 8 C 13 FF"
    }
   ],
   "disagreements": "EN number: Kennametal maps 410S to 1.4001 X7Cr14; Aalco/Outokumpu/ISSF use 1.4000. JIS: Outokumpu SUS 403 vs ISSF SUS410S. BS 403S17 is consistent across Aalco, Outokumpu, Kennametal."
  },
  {
   "grade": "420 (1.4028 X30Cr13 / 1.4021 X20Cr13)",
   "family": "Steel",
   "printed": [
    {
     "source": "OUTOKUMPU",
     "values": {
      "aisi": "420",
      "uns": "S42000",
      "en_number": "1.4028",
      "en_name": null,
      "bs970": "420S45",
      "uk_en": null,
      "jis": "SUS 420J2",
      "gb": "3Cr13",
      "other": "SS 2304; NF Z33 C13. Outokumpu also prints row '4031 1.4031 420 S42000' (another 420 variant)"
     },
     "verbatim_row": "T2: 4028 1.4028 420 S42000 SUS 420J2 0.30 12.5 H C B S | T3: 4028 4028-420-00-I 420S45 1.4028 Z33 C13 2304 3Cr13 STS 420J2 30X13"
    },
    {
     "source": "ISSF_ISO15510",
     "values": {
      "aisi": "420",
      "uns": "S42000",
      "en_number": "1.4028",
      "en_name": "X30Cr1 3",
      "bs970": null,
      "uk_en": null,
      "jis": "SUS420J2",
      "gb": "S42030",
      "other": "'X30Cr1 3' printed with stray space. Same table: 1.4021 X20Cr13 -> SUS420J1, GB S42020"
     },
     "verbatim_row": "M 4028-420-00-I X30Cr1 3 1.4028 S42000 420 SUS420J2 S42030 / M 4021-420-00-I X20Cr13 1.4021 S42000 420 SUS420J1 S42020"
    },
    {
     "source": "ATLAS",
     "values": {
      "aisi": "420",
      "uns": "S42000",
      "en_number": "1.4021",
      "en_name": "X20Cr13",
      "bs970": "420S37",
      "uk_en": "56C",
      "jis": "SUS 420J1",
      "gb": null,
      "other": "SS 2303 (Atlas maps 420 to 1.4021, not 1.4028)"
     },
     "verbatim_row": "420 S42000 420S37 56C 1.4021 X20Cr13 2303 SUS 420J1"
    },
    {
     "source": "AALCO_1.4021",
     "values": {
      "aisi": "420",
      "uns": "UNS42000",
      "en_number": "1.4021",
      "en_name": null,
      "bs970": null,
      "uk_en": null,
      "jis": null,
      "gb": null,
      "other": "Aalco lists 1.4021, 1.4024, 1.4028, 1.4029, 1.4030, 1.4034 as similar"
     },
     "verbatim_row": "1.4021 is similar, but may not be a direct equivalent to: 420 UNS42000 1.4021, 1.4024, 1.4028, 1.4029, 1.4030, 1.4034"
    },
    {
     "source": "KENNAMETAL",
     "values": {
      "aisi": "420",
      "uns": null,
      "en_number": "1.4021",
      "en_name": "X20Cr13",
      "bs970": "420S37",
      "uk_en": null,
      "jis": null,
      "gb": null,
      "other": "AFNOR Z 20 C 13"
     },
     "verbatim_row": "230-290 420 1.4021 X20Cr13 420S37 Z 20 C 13"
    },
    {
     "source": "ROYMECH",
     "values": {
      "aisi": null,
      "uns": null,
      "en_number": "1.4028",
      "en_name": null,
      "bs970": "420S45",
      "uk_en": "56D",
      "jis": null,
      "gb": null,
      "other": "Roymech also: 56C=420S37=1.4021; 56B=420S29=1.4024"
     },
     "verbatim_row": "56D | 420S45 | 13Cr C 0,32..Mart | 1.4028 ; 56C | 420S37 | 13Cr C 0,24 ..Mart | 1.4021 ; 56B | 420S29 | 13Cr C 0,17..Mart | 1.4024"
    }
   ],
   "disagreements": "'420' is a family. 1.4028 X30Cr13 pairs with BS 420S45 / En56D / JIS SUS420J2 (Outokumpu, ISSF, Roymech). 1.4021 X20Cr13 pairs with 420S37 / En56C / SUS420J1 (Atlas, Kennametal, ISSF, Roymech). Aalco UNS printed 'UNS42000' (missing 'S' - typo for S42000)."
  },
  {
   "grade": "440C",
   "family": "Steel",
   "printed": [
    {
     "source": "AALCO_1.4125",
     "values": {
      "aisi": "440C",
      "uns": "UNS44004",
      "en_number": "1.4125",
      "en_name": null,
      "bs970": null,
      "uk_en": null,
      "jis": null,
      "gb": null,
      "other": null
     },
     "verbatim_row": "440C UNS44004 1.4125"
    },
    {
     "source": "ATLAS",
     "values": {
      "aisi": "440C",
      "uns": "S44004",
      "en_number": "1.4125",
      "en_name": "X105CrMo17",
      "bs970": null,
      "uk_en": null,
      "jis": "SUS 440C",
      "gb": null,
      "other": null
     },
     "verbatim_row": "440C S44004 - - 1.4125 X105CrMo17 - SUS 440C"
    },
    {
     "source": "ISSF_ISO15510",
     "values": {
      "aisi": "440C",
      "uns": "S44004",
      "en_number": "1.4023()",
      "en_name": "X110Cr17",
      "bs970": null,
      "uk_en": null,
      "jis": "SUS440C",
      "gb": "S44096",
      "other": "ISO X110Cr17 row; the EN column prints '1.4023()' - EN 10088 has no 1.4023; appears to be an ISO-only grade"
     },
     "verbatim_row": "M 4023-440-04-I X110Cr17 1.4023() S44004 440C SUS440C S44096"
    },
    {
     "source": "PARKER",
     "values": {
      "aisi": "440C",
      "uns": null,
      "en_number": "1.4125",
      "en_name": "X105CrMo17",
      "bs970": null,
      "uk_en": null,
      "jis": null,
      "gb": null,
      "other": null
     },
     "verbatim_row": "8 1.4125 X105CrMo17 440C Blue"
    }
   ],
   "disagreements": "Aalco prints 'UNS44004' (missing 'S'; typo for S44004). ISSF ISO 15510 aligns 440C with ISO X110Cr17 / '1.4023()' rather than 1.4125 X105CrMo17 - ISO grade is not identical to EN 1.4125. Outokumpu and Kennametal do not list 440C."
  },
  {
   "grade": "17-4PH (630)",
   "family": "Steel",
   "printed": [
    {
     "source": "AALCO_1.4542",
     "values": {
      "aisi": "630",
      "uns": "S17400",
      "en_number": "1.4542",
      "en_name": null,
      "bs970": null,
      "uk_en": null,
      "jis": null,
      "gb": null,
      "other": "17/4"
     },
     "verbatim_row": "Stainless 1.4542 is similar to, but may not be a direct equivalent: 17/4 UNS S17400 Grade 630"
    },
    {
     "source": "OUTOKUMPU",
     "values": {
      "aisi": "630",
      "uns": "S17400",
      "en_number": "1.4542",
      "en_name": null,
      "bs970": null,
      "uk_en": null,
      "jis": "SUS 630",
      "gb": null,
      "other": "'S174003' = S17400 + footnote 3 ('1.4542 also available as S15500', paraphrased). NF Z7 CNU 16-04"
     },
