Repository: jkdesignpro/Machinists-BenchMate

# Machinists BenchMate

A free, open-source (AGPLv3) machinist's calculator, built to sit beside the machine. Native, offline, no account. For all machinists and all machines: mills, lathes, Swiss-type and more.

**Status:** v0.8.1, an early public version: 223 tools on 187 pages. Feedback is very welcome (see *Feedback* below). The Rust formula core and the app UI run in a browser and as a native desktop app (Tauri 2) for Windows, macOS (Apple Silicon) and Linux.

**Try it in your browser:** https://jkdesignpro.github.io/Machinists-BenchMate/ (nothing to install; after the first visit it works offline, and Chrome or Edge can install it as an app).

File: data/evidence/steels-3.json
{
 "sources": {
  "MIF_1018": {
   "title": "MakeItFrom: SAE-AISI 1018 (G10180) Carbon Steel",
   "url": "https://www.makeitfrom.com/material-properties/SAE-AISI-1018-G10180-Carbon-Steel",
   "publisher": "MakeItFrom",
   "accessed": "2026-11-10"
  },
  "ONLINEMETALS_1018": {
   "title": "Online Metals product guide: 1018",
   "url": "https://www.onlinemetals.com/en/product-guide/alloy/1018",
   "publisher": "Online Metals",
   "accessed": "2026-11-10"
  }
 },
 "grades": [
  {
   "grade": "1018",
   "family": "Steel",
   "subfamily": "Carbon steel",
   "iso_group": "P",
   "printed": [
    {
     "source": "MIF_1018",
     "values": {"aisi": "1018", "uns": "G10180"},
     "verbatim_row": "G10180 is the UNS number. 1018 is the designation in both the SAE and AISI systems for this material.",
     "transcription": "Quoted from a text extraction of the page."
    },
    {
     "source": "ONLINEMETALS_1018",
     "values": {"aisi": "1018", "uns": "G10180"},
     "verbatim_row": "Common Trade Names: UNS G10180, AISI 1018, C1018, Marshallcrat | Specifications: ASTM A108",
     "transcription": "Quoted from a text extraction of the page."
    }
   ],
   "unsourced": {},
   "disagreements": "No fetched source prints an EN / W.-Nr. equivalent for 1018 (West Yorkshire Steel's table has no 1018 row; Wikipedia's SAE grades page does not list it), so the status stays 'Needs 2nd source' on the EN number."
  }
 ]
}

File: data/evidence/props-steels.json (part 2 of 6)
{
       "basis": "typical",
       "verbatim": "4401 P 260 300 570 55 1.4401 220 260 520 45 60 S31600 205 515 40 | headers: Outokumpu typical: Rp0.2 Rp1.0 Rm A5 | EN min: No. Rp0.2 Rp1.0 Rm A5 KV | ASTM min: No. Rp0.2 Rm A2\" (MPa, %)"
      },
      {
       "prop": "elongation",
       "value": 55,
       "unit": "%",
       "cond": "Plate, hot rolled (typical), A5",
       "condition": "Outokumpu typical values, hot rolled plate (P), transverse, room temperature, A5",
       "basis": "typical",
       "verbatim": "4401 P 260 300 570 55 1.4401 220 260 520 45 60 S31600 205 515 40 | headers: Outokumpu typical: Rp0.2 Rp1.0 Rm A5 | EN min: No. Rp0.2 Rp1.0 Rm A5 KV | ASTM min: No. Rp0.2 Rm A2\" (MPa, %)"
      },
      {
       "prop": "rp02",
       "value": 220,
       "unit": "MPa",
       "cond": "1.4401 hot rolled plate, EN 10088-2",
       "condition": "EN min. values, RT, hot rolled plate (P), transverse (EN 10088-2 plate as tabulated by Outokumpu)",
       "basis": "min",
       "verbatim": "4401 P 260 300 570 55 1.4401 220 260 520 45 60 S31600 205 515 40 | headers: Outokumpu typical: Rp0.2 Rp1.0 Rm A5 | EN min: No. Rp0.2 Rp1.0 Rm A5 KV | ASTM min: No. Rp0.2 Rm A2\" (MPa, %)"
      },
      {
       "prop": "rm",
       "value": 520,
       "unit": "MPa",
       "cond": "1.4401 hot rolled plate, EN 10088-2",
       "condition": "EN min. values, RT, hot rolled plate (P), transverse (EN 10088-2 plate as tabulated by Outokumpu)",
       "basis": "min",
       "verbatim": "4401 P 260 300 570 55 1.4401 220 260 520 45 60 S31600 205 515 40 | headers: Outokumpu typical: Rp0.2 Rp1.0 Rm A5 | EN min: No. Rp0.2 Rp1.0 Rm A5 KV | ASTM min: No. Rp0.2 Rm A2\" (MPa, %)"
      },
      {
       "prop": "elongation",
       "value": 45,
       "unit": "%",
       "cond": "1.4401 hot rolled plate, EN 10088-2, A5",
       "condition": "EN min. values, RT, hot rolled plate (P), transverse (EN 10088-2 plate as tabulated by Outokumpu), A5",
       "basis": "min",
       "verbatim": "4401 P 260 300 570 55 1.4401 220 260 520 45 60 S31600 205 515 40 | headers: Outokumpu typical: Rp0.2 Rp1.0 Rm A5 | EN min: No. Rp0.2 Rp1.0 Rm A5 KV | ASTM min: No. Rp0.2 Rm A2\" (MPa, %)"
      },
      {
       "prop": "rp02",
       "value": 205,
       "unit": "MPa",
       "cond": "ASTM min, annealed (S31600)",
       "condition": "ASTM min. values, RT, hot rolled plate (P) (ASTM A240 as tabulated by Outokumpu)",
       "basis": "min",
       "verbatim": "4401 P 260 300 570 55 1.4401 220 260 520 45 60 S31600 205 515 40 | headers: Outokumpu typical: Rp0.2 Rp1.0 Rm A5 | EN min: No. Rp0.2 Rp1.0 Rm A5 KV | ASTM min: No. Rp0.2 Rm A2\" (MPa, %)"
      },
      {
       "prop": "rm",
       "value": 515,
       "unit": "MPa",
       "cond": "ASTM min, annealed (S31600)",
       "condition": "ASTM min. values, RT, hot rolled plate (P) (ASTM A240 as tabulated by Outokumpu)",
       "basis": "min",
       "verbatim": "4401 P 260 300 570 55 1.4401 220 260 520 45 60 S31600 205 515 40 | headers: Outokumpu typical: Rp0.2 Rp1.0 Rm A5 | EN min: No. Rp0.2 Rp1.0 Rm A5 KV | ASTM min: No. Rp0.2 Rm A2\" (MPa, %)"
      },
      {
       "prop": "elongation",
       "value": 40,
       "unit": "%",
       "cond": "ASTM min, annealed (S31600), A 50 mm (2 in)",
       "condition": "ASTM min. values, RT, hot rolled plate (P) (ASTM A240 as tabulated by Outokumpu), elongation in 2 in",
       "basis": "min",
       "verbatim": "4401 P 260 300 570 55 1.4401 220 260 520 45 60 S31600 205 515 40 | headers: Outokumpu typical: Rp0.2 Rp1.0 Rm A5 | EN min: No. Rp0.2 Rp1.0 Rm A5 KV | ASTM min: No. Rp0.2 Rm A2\" (MPa, %)"
      }
     ],
     "transcription": "Values as printed; transcribed from a text extraction of the page/PDF made at access time. Table layout reconstructed, numbers and units not changed."
    },
    {
     "source": "AALCO_316",
     "printed_as": "1.4401 (316)",
     "values": {},
     "properties": [
      {
       "prop": "density",
       "value": 8.0,
       "unit": "g/cm³",
       "cond": "RT",
       "condition": "Not stated (physical property table)",
       "basis": "typical",
       "verbatim": "Density 8.0 g/cm³"
      },
      {
       "prop": "cte",
       "value": 15.9,
       "unit": "x10^-6 /K",
       "cond": "range not stated",
       "condition": "Temperature range not stated",
       "basis": "typical",
       "verbatim": "Thermal Expansion 15.9 x10^-6 /K"
      },
      {
       "prop": "e_modulus",
       "value": 193,
       "unit": "GPa",
       "cond": "RT",
       "condition": "Not stated (physical property table)",
       "basis": "typical",
       "verbatim": "Modulus of Elasticity 193 GPa"
      },
      {
       "prop": "k",
       "value": 16.3,
       "unit": "W/m.K",
       "cond": "temperature not stated",
       "condition": "Temperature not stated",
       "basis": "typical",
       "verbatim": "Thermal Conductivity 16.3 W/m.K"
      },
      {
       "prop": "rp02",
       "value": 200,
       "unit": "MPa",
       "cond": "EN 10088-3 bar <=160 mm",
       "condition": "Bar and section up to 160 mm (EN 10088-3:2005); heat treatment condition not printed",
       "basis": "min",
       "verbatim": "Spec: EN 10088-3:2005 | Bar & Section | Up to 160mm Dia / Thickness | Proof Stress 200 Min MPa | Tensile Strength 500 to 700 MPa | Elongation A50 mm 40 Min % | Hardness Brinell 215 Max HB"
      },
      {
       "prop": "rm",
       "value": 500,
       "max": 700,
       "unit": "MPa",
       "cond": "EN 10088-3 bar <=160 mm",
       "condition": "Bar and section up to 160 mm (EN 10088-3:2005); heat treatment condition not printed",
       "basis": "range",
       "verbatim": "Spec: EN 10088-3:2005 | Bar & Section | Up to 160mm Dia / Thickness | Proof Stress 200 Min MPa | Tensile Strength 500 to 700 MPa | Elongation A50 mm 40 Min % | Hardness Brinell 215 Max HB"
      },
      {
       "prop": "elongation",
       "value": 40,
       "unit": "%",
       "cond": "EN 10088-3 bar <=160 mm, A50 mm",
       "condition": "Bar and section up to 160 mm (EN 10088-3:2005); heat treatment condition not printed, elongation A50 mm",
       "basis": "min",
       "verbatim": "Spec: EN 10088-3:2005 | Bar & Section | Up to 160mm Dia / Thickness | Proof Stress 200 Min MPa | Tensile Strength 500 to 700 MPa | Elongation A50 mm 40 Min % | Hardness Brinell 215 Max HB"
      },
      {
       "prop": "hardness",
       "value": 215,
       "unit": "HB",
       "cond": "EN 10088-3 bar <=160 mm",
       "condition": "Bar and section up to 160 mm (EN 10088-3:2005); heat treatment condition not printed",
       "basis": "max",
       "verbatim": "Spec: EN 10088-3:2005 | Bar & Section | Up to 160mm Dia / Thickness | Proof Stress 200 Min MPa | Tensile Strength 500 to 700 MPa | Elongation A50 mm 40 Min % | Hardness Brinell 215 Max HB"
      }
     ],
     "transcription": "Values as printed; transcribed from a text extraction of the page/PDF made at access time. Table layout reconstructed, numbers and units not changed."
    },
    {
     "source": "ATLAS_S9",
     "printed_as": "316 / S31600",
     "values": {},
     "properties": [
      {
       "prop": "density",
       "value": 8000,
       "unit": "kg/m3",
       "cond": "RT",
       "condition": "Typical, annealed",
       "basis": "typical",
       "verbatim": "316 S31600 8000 193 15.9 16.2 ... 16.3 | Page 6 headers: Grade | UNS No. | Density kg/m3 | Elastic Modulus GPa | Mean CTE μm/m/°C 0-100°C | 0-315°C | 0-538°C | Thermal Conductivity W/m.K at 100°C | at 500°C | Specific Heat 0-100°C J/kg.K | Elect. Resistivity nΩ.m. 'Properties given are typical for the annealed condition.'"
      },
      {
       "prop": "e_modulus",
       "value": 193,
       "unit": "GPa",
       "cond": "RT",
       "condition": "Typical, annealed",
       "basis": "typical",
       "verbatim": "316 S31600 8000 193 15.9 16.2 ... 16.3 | Page 6 headers: Grade | UNS No. | Density kg/m3 | Elastic Modulus GPa | Mean CTE μm/m/°C 0-100°C | 0-315°C | 0-538°C | Thermal Conductivity W/m.K at 100°C | at 500°C | Specific Heat 0-100°C J/kg.K | Elect. Resistivity nΩ.m. 'Properties given are typical for the annealed condition.'"
      },
      {
       "prop": "cte",
       "value": 15.9,
       "unit": "μm/m/°C",
       "cond": "0-100C",
       "condition": "Mean, 0-100 °C, annealed",
       "basis": "typical",
       "verbatim": "316 S31600 8000 193 15.9 16.2 ... 16.3 | Page 6 headers: Grade | UNS No. | Density kg/m3 | Elastic Modulus GPa | Mean CTE μm/m/°C 0-100°C | 0-315°C | 0-538°C | Thermal Conductivity W/m.K at 100°C | at 500°C | Specific Heat 0-100°C J/kg.K | Elect. Resistivity nΩ.m. 'Properties given are typical for the annealed condition.'"
      },
      {
       "prop": "cte",
       "value": 16.2,
       "unit": "μm/m/°C",
       "cond": "0-315C",
       "condition": "Mean, 0-315 °C, annealed",
       "basis": "typical",
       "verbatim": "316 S31600 8000 193 15.9 16.2 ... 16.3 | Page 6 headers: Grade | UNS No. | Density kg/m3 | Elastic Modulus GPa | Mean CTE μm/m/°C 0-100°C | 0-315°C | 0-538°C | Thermal Conductivity W/m.K at 100°C | at 500°C | Specific Heat 0-100°C J/kg.K | Elect. Resistivity nΩ.m. 'Properties given are typical for the annealed condition.'"
      },
      {
       "prop": "k",
       "value": 16.3,
       "unit": "W/m.K",
       "cond": "100C",
       "condition": "At 100 °C, annealed",
       "basis": "typical",
       "verbatim": "316 S31600 8000 193 15.9 16.2 ... 16.3 | Page 6 headers: Grade | UNS No. | Density kg/m3 | Elastic Modulus GPa | Mean CTE μm/m/°C 0-100°C | 0-315°C | 0-538°C | Thermal Conductivity W/m.K at 100°C | at 500°C | Specific Heat 0-100°C J/kg.K | Elect. Resistivity nΩ.m. 'Properties given are typical for the annealed condition.'"
      },
      {
       "prop": "rm",
       "value": 515,
       "unit": "MPa",
       "cond": "ASTM min, annealed (S31600)",
       "condition": "Most common product (plate or bar), solution treated / annealed, ASTM minimum",
       "basis": "min",
       "verbatim": "Austenitic 316 S31600 515 205 40 95 217 | Page 5 headers: Type | Grade | UNS No | Tensile Strength (MPa) min | Yield Strength (MPa) min | Elongation (% in 50mm) min | Hardness max Rockwell (HR B) | Brinell (HB). Note: properties for the most common product, generally plate or bar, solution treated; values in brackets are typical."
      },
      {
       "prop": "rp02",
       "value": 205,
       "unit": "MPa",
       "cond": "ASTM min, annealed (S31600)",
       "condition": "Most common product (plate or bar), solution treated / annealed, ASTM minimum",
       "basis": "min",
       "verbatim": "Austenitic 316 S31600 515 205 40 95 217 | Page 5 headers: Type | Grade | UNS No | Tensile Strength (MPa) min | Yield Strength (MPa) min | Elongation (% in 50mm) min | Hardness max Rockwell (HR B) | Brinell (HB). Note: properties for the most common product, generally plate or bar, solution treated; values in brackets are typical."
      },
      {
       "prop": "elongation",
       "value": 40,
       "unit": "%",
       "cond": "ASTM min, annealed (S31600), A 50 mm (2 in)",
       "condition": "Most common product (plate or bar), solution treated / annealed, ASTM minimum, elongation in 50 mm",
       "basis": "min",
       "verbatim": "Austenitic 316 S31600 515 205 40 95 217 | Page 5 headers: Type | Grade | UNS No | Tensile Strength (MPa) min | Yield Strength (MPa) min | Elongation (% in 50mm) min | Hardness max Rockwell (HR B) | Brinell (HB). Note: properties for the most common product, generally plate or bar, solution treated; values in brackets are typical."
      },
      {
       "prop": "hardness",
       "value": 95,
       "unit": "HRB",
       "cond": "ASTM max, annealed (S31600)",
       "condition": "Most common product, annealed, ASTM maximum",
       "basis": "max",
       "verbatim": "Austenitic 316 S31600 515 205 40 95 217 | Page 5 headers: Type | Grade | UNS No | Tensile Strength (MPa) min | Yield Strength (MPa) min | Elongation (% in 50mm) min | Hardness max Rockwell (HR B) | Brinell (HB). Note: properties for the most common product, generally plate or bar, solution treated; values in brackets are typical."
      },
      {
       "prop": "hardness",
       "value": 217,
       "unit": "HB",
       "cond": "ASTM max, annealed (S31600)",
       "condition": "Most common product, annealed, ASTM maximum",
       "basis": "max",
       "verbatim": "Austenitic 316 S31600 515 205 40 95 217 | Page 5 headers: Type | Grade | UNS No | Tensile Strength (MPa) min | Yield Strength (MPa) min | Elongation (% in 50mm) min | Hardness max Rockwell (HR B) | Brinell (HB). Note: properties for the most common product, generally plate or bar, solution treated; values in brackets are typical."
      }
     ],
     "transcription": "Values as printed; transcribed from a text extraction of the page/PDF made at access time. Table layout reconstructed, numbers and units not changed."
    }
   ]
  },
  {
   "grade": "316L",
   "family": "Steel",
   "printed": [
    {
     "source": "OUTOKUMPU_GLOBAL",
     "printed_as": "Outokumpu 4404 / EN 1.4404",
     "values": {},
     "properties": [
      {
       "prop": "density",
       "value": 8.0,
       "unit": "kg/dm3",
       "cond": "RT",
       "condition": "Room temperature, Outokumpu typical",
       "basis": "typical",
       "verbatim": "4404 1.4404 8.0 200 172 16.0 17.5 15 20 500 0.75 N | Table 13/12 headers: Density, ρ kg/dm3 (RT) | Modulus of elasticity, E GPa (RT, 400°C) | Coefficient of thermal expansion between 20°C and T, 10-6/°C (100°C, 400°C) | Thermal conductivity, λ W/m°C (RT, 400°C). Footnote: Outokumpu typical values."
      },
      {
       "prop": "e_modulus",
       "value": 200,
       "unit": "GPa",
       "cond": "RT",
       "condition": "Room temperature, Outokumpu typical",
       "basis": "typical",
       "verbatim": "4404 1.4404 8.0 200 172 16.0 17.5 15 20 500 0.75 N | Table 13/12 headers: Density, ρ kg/dm3 (RT) | Modulus of elasticity, E GPa (RT, 400°C) | Coefficient of thermal expansion between 20°C and T, 10-6/°C (100°C, 400°C) | Thermal conductivity, λ W/m°C (RT, 400°C). Footnote: Outokumpu typical values."
      },
      {
       "prop": "cte",
       "value": 16.0,
       "unit": "10-6/°C",
       "cond": "20-100C",
       "condition": "Mean, 20-100 °C",
       "basis": "typical",
       "verbatim": "4404 1.4404 8.0 200 172 16.0 17.5 15 20 500 0.75 N | Table 13/12 headers: Density, ρ kg/dm3 (RT) | Modulus of elasticity, E GPa (RT, 400°C) | Coefficient of thermal expansion between 20°C and T, 10-6/°C (100°C, 400°C) | Thermal conductivity, λ W/m°C (RT, 400°C). Footnote: Outokumpu typical values."
      },
      {
       "prop": "cte",
       "value": 17.5,
       "unit": "10-6/°C",
       "cond": "20-400C",
       "condition": "Mean, 20-400 °C",
       "basis": "typical",
       "verbatim": "4404 1.4404 8.0 200 172 16.0 17.5 15 20 500 0.75 N | Table 13/12 headers: Density, ρ kg/dm3 (RT) | Modulus of elasticity, E GPa (RT, 400°C) | Coefficient of thermal expansion between 20°C and T, 10-6/°C (100°C, 400°C) | Thermal conductivity, λ W/m°C (RT, 400°C). Footnote: Outokumpu typical values."
      },
      {
       "prop": "k",
       "value": 15,
       "unit": "W/m°C",
       "cond": "RT",
       "condition": "Room temperature, Outokumpu typical",
       "basis": "typical",
       "verbatim": "4404 1.4404 8.0 200 172 16.0 17.5 15 20 500 0.75 N | Table 13/12 headers: Density, ρ kg/dm3 (RT) | Modulus of elasticity, E GPa (RT, 400°C) | Coefficient of thermal expansion between 20°C and T, 10-6/°C (100°C, 400°C) | Thermal conductivity, λ W/m°C (RT, 400°C). Footnote: Outokumpu typical values."
      },
      {
       "prop": "rp02",
       "value": 260,
       "unit": "MPa",
       "cond": "Plate, hot rolled (typical)",
       "condition": "Outokumpu typical values, hot rolled plate (P), transverse, room temperature",
       "basis": "typical",
       "verbatim": "4404 P 260 300 570 55 1.4404 220 260 520 45 60 S31603 170 485 40 | headers: Outokumpu typical: Rp0.2 Rp1.0 Rm A5 | EN min: No. Rp0.2 Rp1.0 Rm A5 KV | ASTM min: No. Rp0.2 Rm A2\" (MPa, %)"
      },
      {
       "prop": "rm",
       "value": 570,
       "unit": "MPa",
       "cond": "Plate, hot rolled (typical)",
       "condition": "Outokumpu typical values, hot rolled plate (P), transverse, room temperature",
       "basis": "typical",
       "verbatim": "4404 P 260 300 570 55 1.4404 220 260 520 45 60 S31603 170 485 40 | headers: Outokumpu typical: Rp0.2 Rp1.0 Rm A5 | EN min: No. Rp0.2 Rp1.0 Rm A5 KV | ASTM min: No. Rp0.2 Rm A2\" (MPa, %)"
      },
      {
       "prop": "elongation",
       "value": 55,
       "unit": "%",
       "cond": "Plate, hot rolled (typical), A5",
       "condition": "Outokumpu typical values, hot rolled plate (P), transverse, room temperature, A5",
       "basis": "typical",
       "verbatim": "4404 P 260 300 570 55 1.4404 220 260 520 45 60 S31603 170 485 40 | headers: Outokumpu typical: Rp0.2 Rp1.0 Rm A5 | EN min: No. Rp0.2 Rp1.0 Rm A5 KV | ASTM min: No. Rp0.2 Rm A2\" (MPa, %)"
      },
      {
       "prop": "rp02",
       "value": 220,
       "unit": "MPa",
       "cond": "1.4404 hot rolled plate, EN 10088-2",
       "condition": "EN min. values, RT, hot rolled plate (P), transverse (EN 10088-2 plate as tabulated by Outokumpu)",
       "basis": "min",
       "verbatim": "4404 P 260 300 570 55 1.4404 220 260 520 45 60 S31603 170 485 40 | headers: Outokumpu typical: Rp0.2 Rp1.0 Rm A5 | EN min: No. Rp0.2 Rp1.0 Rm A5 KV | ASTM min: No. Rp0.2 Rm A2\" (MPa, %)"
      },
      {
       "prop": "rm",
       "value": 520,
       "unit": "MPa",
       "cond": "1.4404 hot rolled plate, EN 10088-2",
       "condition": "EN min. values, RT, hot rolled plate (P), transverse (EN 10088-2 plate as tabulated by Outokumpu)",
       "basis": "min",
       "verbatim": "4404 P 260 300 570 55 1.4404 220 260 520 45 60 S31603 170 485 40 | headers: Outokumpu typical: Rp0.2 Rp1.0 Rm A5 | EN min: No. Rp0.2 Rp1.0 Rm A5 KV | ASTM min: No. Rp0.2 Rm A2\" (MPa, %)"
      },
      {
       "prop": "elongation",
       "value": 45,
       "unit": "%",
       "cond": "1.4404 hot rolled plate, EN 10088-2, A5",
       "condition": "EN min. values, RT, hot rolled plate (P), transverse (EN 10088-2 plate as tabulated by Outokumpu), A5",
       "basis": "min",
       "verbatim": "4404 P 260 300 570 55 1.4404 220 260 520 45 60 S31603 170 485 40 | headers: Outokumpu typical: Rp0.2 Rp1.0 Rm A5 | EN min: No. Rp0.2 Rp1.0 Rm A5 KV | ASTM min: No. Rp0.2 Rm A2\" (MPa, %)"
      },
      {
       "prop": "rp02",
       "value": 170,
       "unit": "MPa",
       "cond": "ASTM min, annealed (S31603)",
       "condition": "ASTM min. values, RT, hot rolled plate (P) (ASTM A240 as tabulated by Outokumpu)",
       "basis": "min",
       "verbatim": "4404 P 260 300 570 55 1.4404 220 260 520 45 60 S31603 170 485 40 | headers: Outokumpu typical: Rp0.2 Rp1.0 Rm A5 | EN min: No. Rp0.2 Rp1.0 Rm A5 KV | ASTM min: No. Rp0.2 Rm A2\" (MPa, %)"
      },
      {
       "prop": "rm",
       "value": 485,
       "unit": "MPa",
       "cond": "ASTM min, annealed (S31603)",
       "condition": "ASTM min. values, RT, hot rolled plate (P) (ASTM A240 as tabulated by Outokumpu)",
       "basis": "min",
       "verbatim": "4404 P 260 300 570 55 1.4404 220 260 520 45 60 S31603 170 485 40 | headers: Outokumpu typical: Rp0.2 Rp1.0 Rm A5 | EN min: No. Rp0.2 Rp1.0 Rm A5 KV | ASTM min: No. Rp0.2 Rm A2\" (MPa, %)"
      },
      {
       "prop": "elongation",
       "value": 40,
       "unit": "%",
       "cond": "ASTM min, annealed (S31603), A 50 mm (2 in)",
       "condition": "ASTM min. values, RT, hot rolled plate (P) (ASTM A240 as tabulated by Outokumpu), elongation in 2 in",
       "basis": "min",
       "verbatim": "4404 P 260 300 570 55 1.4404 220 260 520 45 60 S31603 170 485 40 | headers: Outokumpu typical: Rp0.2 Rp1.0 Rm A5 | EN min: No. Rp0.2 Rp1.0 Rm A5 KV | ASTM min: No. Rp0.2 Rm A2\" (MPa, %)"
      }
     ],
     "transcription": "Values as printed; transcribed from a text extraction of the page/PDF made at access time. Table layout reconstructed, numbers and units not changed."
    },
    {
     "source": "ATLAS_S9",
     "printed_as": "316L / S31603",
     "values": {},
     "properties": [
      {
       "prop": "density",
       "value": 8000,
       "unit": "kg/m3",
       "cond": "RT",
       "condition": "Typical, annealed",
       "basis": "typical",
       "verbatim": "316L S31603 8000 193 15.9 16.2 ... 16.3 | Page 6 headers: Grade | UNS No. | Density kg/m3 | Elastic Modulus GPa | Mean CTE μm/m/°C 0-100°C | 0-315°C | 0-538°C | Thermal Conductivity W/m.K at 100°C | at 500°C | Specific Heat 0-100°C J/kg.K | Elect. Resistivity nΩ.m. 'Properties given are typical for the annealed condition.'"
      },
      {
       "prop": "e_modulus",
       "value": 193,
       "unit": "GPa",
       "cond": "RT",
       "condition": "Typical, annealed",
       "basis": "typical",
       "verbatim": "316L S31603 8000 193 15.9 16.2 ... 16.3 | Page 6 headers: Grade | UNS No. | Density kg/m3 | Elastic Modulus GPa | Mean CTE μm/m/°C 0-100°C | 0-315°C | 0-538°C | Thermal Conductivity W/m.K at 100°C | at 500°C | Specific Heat 0-100°C J/kg.K | Elect. Resistivity nΩ.m. 'Properties given are typical for the annealed condition.'"
      },
      {
       "prop": "cte",
       "value": 15.9,
       "unit": "μm/m/°C",
       "cond": "0-100C",
       "condition": "Mean, 0-100 °C, annealed",
       "basis": "typical",
       "verbatim": "316L S31603 8000 193 15.9 16.2 ... 16.3 | Page 6 headers: Grade | UNS No. | Density kg/m3 | Elastic Modulus GPa | Mean CTE μm/m/°C 0-100°C | 0-315°C | 0-538°C | Thermal Conductivity W/m.K at 100°C | at 500°C | Specific Heat 0-100°C J/kg.K | Elect. Resistivity nΩ.m. 'Properties given are typical for the annealed condition.'"
      },
      {
       "prop": "cte",
       "value": 16.2,
       "unit": "μm/m/°C",
       "cond": "0-315C",
       "condition": "Mean, 0-315 °C, annealed",
       "basis": "typical",
       "verbatim": "316L S31603 8000 193 15.9 16.2 ... 16.3 | Page 6 headers: Grade | UNS No. | Density kg/m3 | Elastic Modulus GPa | Mean CTE μm/m/°C 0-100°C | 0-315°C | 0-538°C | Thermal Conductivity W/m.K at 100°C | at 500°C | Specific Heat 0-100°C J/kg.K | Elect. Resistivity nΩ.m. 'Properties given are typical for the annealed condition.'"
      },
      {
       "prop": "k",
       "value": 16.3,
       "unit": "W/m.K",
       "cond": "100C",
       "condition": "At 100 °C, annealed",
       "basis": "typical",
       "verbatim": "316L S31603 8000 193 15.9 16.2 ... 16.3 | Page 6 headers: Grade | UNS No. | Density kg/m3 | Elastic Modulus GPa | Mean CTE μm/m/°C 0-100°C | 0-315°C | 0-538°C | Thermal Conductivity W/m.K at 100°C | at 500°C | Specific Heat 0-100°C J/kg.K | Elect. Resistivity nΩ.m. 'Properties given are typical for the annealed condition.'"
      },
      {
       "prop": "rm",
       "value": 485,
       "unit": "MPa",
       "cond": "ASTM min, annealed (S31603)",
       "condition": "Most common product (plate or bar), solution treated / annealed, ASTM minimum",
       "basis": "min",
       "verbatim": "Austenitic 316L S31603 485 170 40 95 217 | Page 5 headers: Type | Grade | UNS No | Tensile Strength (MPa) min | Yield Strength (MPa) min | Elongation (% in 50mm) min | Hardness max Rockwell (HR B) | Brinell (HB). Note: properties for the most common product, generally plate or bar, solution treated; values in brackets are typical."
      },
      {
       "prop": "rp02",
       "value": 170,
       "unit": "MPa",
       "cond": "ASTM min, annealed (S31603)",
       "condition": "Most common product (plate or bar), solution treated / annealed, ASTM minimum",
       "basis": "min",
       "verbatim": "Austenitic 316L S31603 485 170 40 95 217 | Page 5 headers: Type | Grade | UNS No | Tensile Strength (MPa) min | Yield Strength (MPa) min | Elongation (% in 50mm) min | Hardness max Rockwell (HR B) | Brinell (HB). Note: properties for the most common product, generally plate or bar, solution treated; values in brackets are typical."
      },
      {
       "prop": "elongation",
       "value": 40,
       "unit": "%",
       "cond": "ASTM min, annealed (S31603), A 50 mm (2 in)",
       "condition": "Most common product (plate or bar), solution treated / annealed, ASTM minimum, elongation in 50 mm",
       "basis": "min",
       "verbatim": "Austenitic 316L S31603 485 170 40 95 217 | Page 5 headers: Type | Grade | UNS No | Tensile Strength (MPa) min | Yield Strength (MPa) min | Elongation (% in 50mm) min | Hardness max Rockwell (HR B) | Brinell (HB). Note: properties for the most common product, generally plate or bar, solution treated; values in brackets are typical."
      },
      {
       "prop": "hardness",
       "value": 95,
       "unit": "HRB",
       "cond": "ASTM max, annealed (S31603)",
       "condition": "Most common product, annealed, ASTM maximum",
       "basis": "max",
       "verbatim": "Austenitic 316L S31603 485 170 40 95 217 | Page 5 headers: Type | Grade | UNS No | Tensile Strength (MPa) min | Yield Strength (MPa) min | Elongation (% in 50mm) min | Hardness max Rockwell (HR B) | Brinell (HB). Note: properties for the most common product, generally plate or bar, solution treated; values in brackets are typical."
      },
      {
       "prop": "hardness",
       "value": 217,
       "unit": "HB",
       "cond": "ASTM max, annealed (S31603)",
       "condition": "Most common product, annealed, ASTM maximum",
       "basis": "max",
       "verbatim": "Austenitic 316L S31603 485 170 40 95 217 | Page 5 headers: Type | Grade | UNS No | Tensile Strength (MPa) min | Yield Strength (MPa) min | Elongation (% in 50mm) min | Hardness max Rockwell (HR B) | Brinell (HB). Note: properties for the most common product, generally plate or bar, solution treated; values in brackets are typical."
      }
     ],
     "transcription": "Values as printed; transcribed from a text extraction of the page/PDF made at access time. Table layout reconstructed, numbers and units not changed."
    }
   ]
  },
  {
   "grade": "304L",
   "family": "Steel",
   "printed": [
    {
     "source": "OUTOKUMPU_GLOBAL",
     "printed_as": "Outokumpu 4307 / EN 1.4307",
     "values": {},
     "properties": [
      {
       "prop": "density",
       "value": 7.9,
       "unit": "kg/dm3",
       "cond": "RT",
       "condition": "Room temperature, Outokumpu typical",
       "basis": "typical",
       "verbatim": "4307 1.4307 7.9 200 172 16.0 18.0 15 20 500 0.73 N | Table 13/12 headers: Density, ρ kg/dm3 (RT) | Modulus of elasticity, E GPa (RT, 400°C) | Coefficient of thermal expansion between 20°C and T, 10-6/°C (100°C, 400°C) | Thermal conductivity, λ W/m°C (RT, 400°C). Footnote: Outokumpu typical values."
      },
      {
       "prop": "e_modulus",
       "value": 200,
       "unit": "GPa",
       "cond": "RT",
       "condition": "Room temperature, Outokumpu typical",
       "basis": "typical",
       "verbatim": "4307 1.4307 7.9 200 172 16.0 18.0 15 20 500 0.73 N | Table 13/12 headers: Density, ρ kg/dm3 (RT) | Modulus of elasticity, E GPa (RT, 400°C) | Coefficient of thermal expansion between 20°C and T, 10-6/°C (100°C, 400°C) | Thermal conductivity, λ W/m°C (RT, 400°C). Footnote: Outokumpu typical values."
      },
      {
       "prop": "cte",
       "value": 16.0,
       "unit": "10-6/°C",
       "cond": "20-100C",
       "condition": "Mean, 20-100 °C",
       "basis": "typical",
       "verbatim": "4307 1.4307 7.9 200 172 16.0 18.0 15 20 500 0.73 N | Table 13/12 headers: Density, ρ kg/dm3 (RT) | Modulus of elasticity, E GPa (RT, 400°C) | Coefficient of thermal expansion between 20°C and T, 10-6/°C (100°C, 400°C) | Thermal conductivity, λ W/m°C (RT, 400°C). Footnote: Outokumpu typical values."
      },
      {
       "prop": "cte",
       "value": 18.0,
       "unit": "10-6/°C",
       "cond": "20-400C",
       "condition": "Mean, 20-400 °C",
       "basis": "typical",
       "verbatim": "4307 1.4307 7.9 200 172 16.0 18.0 15 20 500 0.73 N | Table 13/12 headers: Density, ρ kg/dm3 (RT) | Modulus of elasticity, E GPa (RT, 400°C) | Coefficient of thermal expansion between 20°C and T, 10-6/°C (100°C, 400°C) | Thermal conductivity, λ W/m°C (RT, 400°C). Footnote: Outokumpu typical values."
      },
      {
       "prop": "k",
       "value": 15,
       "unit": "W/m°C",
       "cond": "RT",
       "condition": "Room temperature, Outokumpu typical",
       "basis": "typical",
       "verbatim": "4307 1.4307 7.9 200 172 16.0 18.0 15 20 500 0.73 N | Table 13/12 headers: Density, ρ kg/dm3 (RT) | Modulus of elasticity, E GPa (RT, 400°C) | Coefficient of thermal expansion between 20°C and T, 10-6/°C (100°C, 400°C) | Thermal conductivity, λ W/m°C (RT, 400°C). Footnote: Outokumpu typical values."
      },
      {
       "prop": "rp02",
       "value": 260,
       "unit": "MPa",
       "cond": "Plate, hot rolled (typical)",
       "condition": "Outokumpu typical values, hot rolled plate (P), transverse, room temperature",
       "basis": "typical",
       "verbatim": "4307 P 260 300 580 55 1.4307 200 240 500 45 60 S30403 170 485 40 | headers: Outokumpu typical: Rp0.2 Rp1.0 Rm A5 | EN min: No. Rp0.2 Rp1.0 Rm A5 KV | ASTM min: No. Rp0.2 Rm A2\" (MPa, %)"
      },
      {
       "prop": "rm",
       "value": 580,
       "unit": "MPa",
       "cond": "Plate, hot rolled (typical)",
       "condition": "Outokumpu typical values, hot rolled plate (P), transverse, room temperature",
       "basis": "typical",
       "verbatim": "4307 P 260 300 580 55 1.4307 200 240 500 45 60 S30403 170 485 40 | headers: Outokumpu typical: Rp0.2 Rp1.0 Rm A5 | EN min: No. Rp0.2 Rp1.0 Rm A5 KV | ASTM min: No. Rp0.2 Rm A2\" (MPa, %)"
      },
      {
       "prop": "elongation",
       "value": 55,
       "unit": "%",
       "cond": "Plate, hot rolled (typical), A5",
       "condition": "Outokumpu typical values, hot rolled plate (P), transverse, room temperature, A5",
       "basis": "typical",
       "verbatim": "4307 P 260 300 580 55 1.4307 200 240 500 45 60 S30403 170 485 40 | headers: Outokumpu typical: Rp0.2 Rp1.0 Rm A5 | EN min: No. Rp0.2 Rp1.0 Rm A5 KV | ASTM min: No. Rp0.2 Rm A2\" (MPa, %)"
      },
      {
       "prop": "rp02",
       "value": 200,
       "unit": "MPa",
       "cond": "1.4307 hot rolled plate, EN 10088-2",
       "condition": "EN min. values, RT, hot rolled plate (P), transverse (EN 10088-2 plate as tabulated by Outokumpu)",
       "basis": "min",
       "verbatim": "4307 P 260 300 580 55 1.4307 200 240 500 45 60 S30403 170 485 40 | headers: Outokumpu typical: Rp0.2 Rp1.0 Rm A5 | EN min: No. Rp0.2 Rp1.0 Rm A5 KV | ASTM min: No. Rp0.2 Rm A2\" (MPa, %)"
      },
      {
       "prop": "rm",
       "value": 500,
       "unit": "MPa",
       "cond": "1.4307 hot rolled plate, EN 10088-2",
       "condition": "EN min. values, RT, hot rolled plate (P), transverse (EN 10088-2 plate as tabulated by Outokumpu)",
       "basis": "min",
       "verbatim": "4307 P 260 300 580 55 1.4307 200 240 500 45 60 S30403 170 485 40 | headers: Outokumpu typical: Rp0.2 Rp1.0 Rm A5 | EN min: No. Rp0.2 Rp1.0 Rm A5 KV | ASTM min: No. Rp0.2 Rm A2\" (MPa, %)"
      },
      {
       "prop": "elongation",
       "value": 45,
       "unit": "%",
       "cond": "1.4307 hot rolled plate, EN 10088-2, A5",
       "condition": "EN min. values, RT, hot rolled plate (P), transverse (EN 10088-2 plate as tabulated by Outokumpu), A5",
       "basis": "min",
       "verbatim": "4307 P 260 300 580 55 1.4307 200 240 500 45 60 S30403 170 485 40 | headers: Outokumpu typical: Rp0.2 Rp1.0 Rm A5 | EN min: No. Rp0.2 Rp1.0 Rm A5 KV | ASTM min: No. Rp0.2 Rm A2\" (MPa, %)"
      },
      {
       "prop": "rp02",
       "value": 170,
       "unit": "MPa",
       "cond": "ASTM min, annealed (S30403)",
       "condition": "ASTM min. values, RT, hot rolled plate (P) (ASTM A240 as tabulated by Outokumpu)",
       "basis": "min",
       "verbatim": "4307 P 260 300 580 55 1.4307 200 240 500 45 60 S30403 170 485 40 | headers: Outokumpu typical: Rp0.2 Rp1.0 Rm A5 | EN min: No. Rp0.2 Rp1.0 Rm A5 KV | ASTM min: No. Rp0.2 Rm A2\" (MPa, %)"
      },
      {
       "prop": "rm",
       "value": 485,
       "unit": "MPa",
       "cond": "ASTM min, annealed (S30403)",
       "condition": "ASTM min. values, RT, hot rolled plate (P) (ASTM A240 as tabulated by Outokumpu)",
       "basis": "min",
       "verbatim": "4307 P 260 300 580 55 1.4307 200 240 500 45 60 S30403 170 485 40 | headers: Outokumpu typical: Rp0.2 Rp1.0 Rm A5 | EN min: No. Rp0.2 Rp1.0 Rm A5 KV | ASTM min: No. Rp0.2 Rm A2\" (MPa, %)"
      },
      {
       "prop": "elongation",
       "value": 40,
       "unit": "%",
       "cond": "ASTM min, annealed (S30403), A 50 mm (2 in)",
       "condition": "ASTM min. values, RT, hot rolled plate (P) (ASTM A240 as tabulated by Outokumpu), elongation in 2 in",
       "basis": "min",
       "verbatim": "4307 P 260 300 580 55 1.4307 200 240 500 45 60 S30403 170 485 40 | headers: Outokumpu typical: Rp0.2 Rp1.0 Rm A5 | EN min: No. Rp0.2 Rp1.0 Rm A5 KV | ASTM min: No. Rp0.2 Rm A2\" (MPa, %)"
      }
     ],
     "transcription": "Values as printed; transcribed from a text extraction of the page/PDF made at access time. Table layout reconstructed, numbers and units not changed."
    },
    {
     "source": "ATLAS_S9",
     "printed_as": "304L / S30403",
     "values": {},
     "properties": [
      {
       "prop": "density",
       "value": 8000,
       "unit": "kg/m3",
       "cond": "RT",
       "condition": "Typical, annealed",
       "basis": "typical",
       "verbatim": "304L S30403 8000 193 17.2 17.8 ... 16.2 | Page 6 headers: Grade | UNS No. | Density kg/m3 | Elastic Modulus GPa | Mean CTE μm/m/°C 0-100°C | 0-315°C | 0-538°C | Thermal Conductivity W/m.K at 100°C | at 500°C | Specific Heat 0-100°C J/kg.K | Elect. Resistivity nΩ.m. 'Properties given are typical for the annealed condition.'"
      },
      {
       "prop": "e_modulus",
       "value": 193,
       "unit": "GPa",
       "cond": "RT",
       "condition": "Typical, annealed",
       "basis": "typical",
       "verbatim": "304L S30403 8000 193 17.2 17.8 ... 16.2 | Page 6 headers: Grade | UNS No. | Density kg/m3 | Elastic Modulus GPa | Mean CTE μm/m/°C 0-100°C | 0-315°C | 0-538°C | Thermal Conductivity W/m.K at 100°C | at 500°C | Specific Heat 0-100°C J/kg.K | Elect. Resistivity nΩ.m. 'Properties given are typical for the annealed condition.'"
      },
      {
       "prop": "cte",
       "value": 17.2,
       "unit": "μm/m/°C",
       "cond": "0-100C",
       "condition": "Mean, 0-100 °C, annealed",
       "basis": "typical",
       "verbatim": "304L S30403 8000 193 17.2 17.8 ... 16.2 | Page 6 headers: Grade | UNS No. | Density kg/m3 | Elastic Modulus GPa | Mean CTE μm/m/°C 0-100°C | 0-315°C | 0-538°C | Thermal Conductivity W/m.K at 100°C | at 500°C | Specific Heat 0-100°C J/kg.K | Elect. Resistivity nΩ.m. 'Properties given are typical for the annealed condition.'"
      },
      {
       "prop": "cte",
       "value": 17.8,
       "unit": "μm/m/°C",
       "cond": "0-315C",
       "condition": "Mean, 0-315 °C, annealed",
       "basis": "typical",
       "verbatim": "304L S30403 8000 193 17.2 17.8 ... 16.2 | Page 6 headers: Grade | UNS No. | Density kg/m3 | Elastic Modulus GPa | Mean CTE μm/m/°C 0-100°C | 0-315°C | 0-538°C | Thermal Conductivity W/m.K at 100°C | at 500°C | Specific Heat 0-100°C J/kg.K | Elect. Resistivity nΩ.m. 'Properties given are typical for the annealed condition.'"
      },
      {
       "prop": "k",
       "value": 16.2,
       "unit": "W/m.K",
       "cond": "100C",
       "condition": "At 100 °C, annealed",
       "basis": "typical",
       "verbatim": "304L S30403 8000 193 17.2 17.8 ... 16.2 | Page 6 headers: Grade | UNS No. | Density kg/m3 | Elastic Modulus GPa | Mean CTE μm/m/°C 0-100°C | 0-315°C | 0-538°C | Thermal Conductivity W/m.K at 100°C | at 500°C | Specific Heat 0-100°C J/kg.K | Elect. Resistivity nΩ.m. 'Properties given are typical for the annealed condition.'"
      },
      {
       "prop": "rm",
       "value": 485,
       "unit": "MPa",
       "cond": "ASTM min, annealed (S30403)",
       "condition": "Most common product (plate or bar), solution treated / annealed, ASTM minimum",
       "basis": "min",
       "verbatim": "Austenitic 304L S30403 485 170 40 92 201 | Page 5 headers: Type | Grade | UNS No | Tensile Strength (MPa) min | Yield Strength (MPa) min | Elongation (% in 50mm) min | Hardness max Rockwell (HR B) | Brinell (HB). Note: properties for the most common product, generally plate or bar, solution treated; values in brackets are typical."
      },
      {
       "prop": "rp02",
       "value": 170,
       "unit": "MPa",
       "cond": "ASTM min, annealed (S30403)",
       "condition": "Most common product (plate or bar), solution treated / annealed, ASTM minimum",
       "basis": "min",
       "verbatim": "Austenitic 304L S30403 485 170 40 92 201 | Page 5 headers: Type | Grade | UNS No | Tensile Strength (MPa) min | Yield Strength (MPa) min | Elongation (% in 50mm) min | Hardness max Rockwell (HR B) | Brinell (HB). Note: properties for the most common product, generally plate or bar, solution treated; values in brackets are typical."
      },
      {
       "prop": "elongation",
       "value": 40,
       "unit": "%",
       "cond": "ASTM min, annealed (S30403), A 50 mm (2 in)",
       "condition": "Most common product (plate or bar), solution treated / annealed, ASTM minimum, elongation in 50 mm",
       "basis": "min",
       "verbatim": "Austenitic 304L S30403 485 170 40 92 201 | Page 5 headers: Type | Grade | UNS No | Tensile Strength (MPa) min | Yield Strength (MPa) min | Elongation (% in 50mm) min | Hardness max Rockwell (HR B) | Brinell (HB). Note: properties for the most common product, generally plate or bar, solution treated; values in brackets are typical."
      },
      {
       "prop": "hardness",
       "value": 92,
       "unit": "HRB",
       "cond": "ASTM max, annealed (S30403)",
       "condition": "Most common product, annealed, ASTM maximum",
       "basis": "max",
       "verbatim": "Austenitic 304L S30403 485 170 40 92 201 | Page 5 headers: Type | Grade | UNS No | Tensile Strength (MPa) min | Yield Strength (MPa) min | Elongation (% in 50mm) min | Hardness max Rockwell (HR B) | Brinell (HB). Note: properties for the most common product, generally plate or bar, solution treated; values in brackets are typical."
      },
      {
       "prop": "hardness",
       "value": 201,
       "unit": "HB",
       "cond": "ASTM max, annealed (S30403)",
       "condition": "Most common product, annealed, ASTM maximum",
       "basis": "max",
       "verbatim": "Austenitic 304L S30403 485 170 40 92 201 | Page 5 headers: Type | Grade | UNS No | Tensile Strength (MPa) min | Yield Strength (MPa) min | Elongation (% in 50mm) min | Hardness max Rockwell (HR B) | Brinell (HB). Note: properties for the most common product, generally plate or bar, solution treated; values in brackets are typical."
      }
     ],
     "transcription": "Values as printed; transcribed from a text extraction of the page/PDF made at access time. Table layout reconstructed, numbers and units not changed."
    }
   ]
  },
  {
   "grade": "321",
   "family": "Steel",
   "printed": [
    {
     "source": "OUTOKUMPU_GLOBAL",
     "printed_as": "Outokumpu 4541 / EN 1.4541",
     "values": {},
     "properties": [
      {
       "prop": "density",
       "value": 7.9,
       "unit": "kg/dm3",
       "cond": "RT",
       "condition": "Room temperature, Outokumpu typical",
       "basis": "typical",
       "verbatim": "4541 1.4541 7.9 200 172 16.0 17.5 15 20 500 0.73 N | Table 13/12 headers: Density, ρ kg/dm3 (RT) | Modulus of elasticity, E GPa (RT, 400°C) | Coefficient of thermal expansion between 20°C and T, 10-6/°C (100°C, 400°C) | Thermal conductivity, λ W/m°C (RT, 400°C). Footnote: Outokumpu typical values."
