Repository: jkdesignpro/Machinists-BenchMate

# Machinists BenchMate

A free, open-source (AGPLv3) machinist's calculator, built to sit beside the machine. Native, offline, no account. For all machinists and all machines: mills, lathes, Swiss-type and more.

**Status:** v0.8.1, an early public version: 223 tools on 187 pages. Feedback is very welcome (see *Feedback* below). The Rust formula core and the app UI run in a browser and as a native desktop app (Tauri 2) for Windows, macOS (Apple Silicon) and Linux.

**Try it in your browser:** https://jkdesignpro.github.io/Machinists-BenchMate/ (nothing to install; after the first visit it works offline, and Chrome or Edge can install it as an app). Or download the desktop app from the [Releases page](https://github.com/jkdesignpro/Machinists-BenchMate/releases).

| Home dashboard | Milling advisor |
|---|---|
| ![Home dashboard with small calculators](docs/screenshots/home.png) | ![Milling advisor: speed, feed, power, deflection and what limits the cut](docs/screenshots/advmill.png) |
| **Thread data and limits** | **G71 / G70 program with backplot** |
| ![Thread data with the basic profile drawing](docs/screenshots/threaddata.png) | ![G71 roughing backplot, time estimate and checks](docs/screenshots/cycg71.png) |

## How the app is organised
- **Modes** (top bar): **Simple** shows 16 everyday tools with only their main inputs; **Advanced** shows every tool; **Expert** also opens every working, constant and evidence table. A mode never changes a calculation.
- **Workspaces** (left rail): Turning, Milling, Holes and threads, Grinding, sawing and gears, Measure and inspect, Shop maths, Programming, Reference. Each opens on a page of cards. Related tools share a page with tabs.
- **Home**: a dashboard of widgets you choose: small calculators, favourites, recent tools, pinned results, the calculator, a tip of the day.
- **Drawings**: every calculator has a drawing in one engineering-drawing style, live and to scale where it helps, labelled with your own numbers.
- **Calculator**: opens over any page (Alt+C) and from any number box.
- **Every calculator**: a large main result, a drawing, linked boxes where either value can be typed, decimals, reset, copy, pin, print, a link that reopens it with the same numbers, "Formula and sources", and on a growing number of tools a published worked example to check the maths against.
- **Machine control look**: styled as a CNC control panel, with results on readout screens and hard keys. Dark, Light or Auto theme, and an accent colour you choose from swatches or a colour picker.
- **Compact view** for a narrow window.
- **Search** (Ctrl+K): finds tools by name or everyday word, the sections inside guides and reference pages, and thread sizes typed straight in (M12, 1/4-20).

See `docs/design.md` for the look, the shell and how a tool and its drawing are added.

## Machine profiles, milling strategy, backlash and stock sizes (0.8.0)
**Machine profiles** are built per machine type (mill, 5-axis, lathe, Swiss-type, mill-turn, router): axes and layout, work volume, spindles and live tools, feeds, guideways, scales, thermal compensation, backlash per axis, and how the control copes with many short moves. **Milling strategy** marks adaptive or trochoidal, traditional, plunge and high-feed roughing for the feature, the reach and the machine, with sourced reasons (`docs/strategy.md`). **Backlash** reads lost motion from an indicator test, rotary play as an angle, and gear backlash from the centre distance (`docs/backlash.md`). The less familiar tools open with a folded **What is this for?**. **Common profiles and sizes** lists box and round tube, angle, IPE beams and channels (metric), square and rectangular tube and angle (inch) and aluminium angle as two publishers list them, takes any flat bar, with area, stiffness and weight from the core, and the T-slot framing series (`docs/stock-sizes.md`). **Text engraving** can write curves as G02 and G03 arcs within a set distance. The core formulas were checked against hand-worked values and ISO 724 (`docs/factcheck.md`).

## Springs, belts and chains, units and symbols, more tapers (0.6.0)
**Compression springs**: rate, stress with the Wahl factor, coils, solid length and pitch by end type, load at a length, drawn to scale. **Belt drives**: exact belt length, centre distance from a belt length, ratio, speeds and wrap. **Roller chain drives**: length in an even number of pitches, centre distance, sprocket pitch diameters. The **unit converter** adds acceleration, rotational speed and viscosity, with a tab for the **SI prefixes, the defining constants and the Greek alphabet**. **Machine tapers** adds Jarno and Brown & Sharpe; where the two published Brown & Sharpe tables differ, both are shown. **Sheet metal and wire gauges**: steel, galvanized, stainless and aluminium sheet, AWG, SWG and tube wall gauges in inches and mm. **Taper pins** (inch series): large and small end for a pin number and length.

File: data/refdata/hardness-evidence.json
{
 "sources": {
  "OPTIMAS": {
   "publisher": "Optimas Solutions",
   "title": "Hardness conversion table (according to ISO 18265)",
   "url": "https://optimas.com/technical-resources/hardness-conversion-table/",
   "accessed": "2026-11-10",
   "note": "Fastener supplier. For carbon, cast and low alloy steels, heat treated or hot formed. Brinell = 0.95 HV; values in brackets are outside the range of the test method."
  },
  "BOSSARD": {
   "publisher": "Bossard",
   "title": "Technische Information TG.006: Vergleichstabelle Zugfestigkeit, Härte (g-002-de)",
   "url": "https://www.bossard.com/ch-de/-/media/bossard-group/website/documents/technical-resources/de/g-002-de.pdf",
   "accessed": "2026-11-10",
   "note": "Fastener maker. Based on ISO 18265, for unalloyed and low alloy steels and cast steel; considerable deviations for high alloy or cold worked steels; values in brackets are outside the standard test ranges (Brinell above 450 HB only with a carbide ball)."
  }
 },
 "tables": {
  "OPTIMAS": {
   "80": {
    "uts": "255",
    "hb": "76"
   },
   "85": {
    "uts": "270",
    "hb": "80.7",
    "hrb": "41"
   },
   "90": {
    "uts": "285",
    "hb": "85.5",
    "hrb": "48"
   },
   "95": {
    "uts": "305",
    "hb": "90.2",
    "hrb": "52"
   },
   "100": {
    "uts": "320",
    "hb": "95",
    "hrb": "56.2"
   },
   "105": {
    "uts": "335",
    "hb": "99.8"
   },
   "110": {
    "uts": "350",
    "hb": "105",
    "hrb": "62.3"
   },
   "115": {
    "uts": "370",
    "hb": "109"
   },
   "120": {
    "uts": "385",
    "hb": "114",
    "hrb": "66.7"
   },
   "125": {
    "uts": "400",
    "hb": "119"
   },
   "130": {
    "uts": "415",
    "hb": "124",
    "hrb": "71.2"
   },
   "135": {
    "uts": "430",
    "hb": "128"
   },
   "140": {
    "uts": "450",
    "hb": "133",
    "hrb": "75"
   },
   "145": {
    "uts": "465",
    "hb": "138"
   },
   "150": {
    "uts": "480",
    "hb": "143",
    "hrb": "78.7"
   },
   "155": {
    "uts": "495",
    "hb": "147"
   },
   "160": {
    "uts": "510",
    "hb": "152",
    "hrb": "81.7"
   },
   "165": {
    "uts": "530",
    "hb": "156"
   },
   "170": {
    "uts": "545",
    "hb": "162",
    "hrb": "85"
   },
   "175": {
    "uts": "560",
    "hb": "166"
   },
   "180": {
    "uts": "575",
    "hb": "171",
    "hrb": "87.1"
   },
   "185": {
    "uts": "595",
    "hb": "176"
   },
   "190": {
    "uts": "610",
    "hb": "181",
    "hrb": "89.5"
   },
   "195": {
    "uts": "625",
    "hb": "185"
   },
   "200": {
    "uts": "640",
    "hb": "190",
    "hrb": "91.5"
   },
   "205": {
    "uts": "660",
    "hb": "195",
    "hrb": "92.5"
   },
   "210": {
    "uts": "675",
    "hb": "199",
    "hrb": "93.5"
   },
   "215": {
    "uts": "690",
    "hb": "204",
    "hrb": "94"
   },
   "220": {
    "uts": "705",
    "hb": "209",
    "hrb": "95"
   },
   "225": {
    "uts": "720",
    "hb": "214",
    "hrb": "96"
   },
   "230": {
    "uts": "740",
    "hb": "219",
    "hrb": "96.7"
   },
   "235": {
    "uts": "755",
    "hb": "223"
   },
   "240": {
    "uts": "770",
    "hb": "228",
    "hrb": "98.1",
    "hrc": "20.3",
    "hra": "60.7"
   },
   "245": {
    "uts": "785",
    "hb": "233",
    "hrc": "21.3",
    "hra": "61.2"
   },
   "250": {
    "uts": "800",
    "hb": "238",
    "hrb": "99.5",
    "hrc": "22.2",
    "hra": "61.6"
   },
   "255": {
    "uts": "820",
    "hb": "242",
    "hrb": "101*",
    "hrc": "23.1",
    "hra": "62"
   },
   "260": {
    "uts": "835",
    "hb": "247",
    "hrc": "24",
    "hra": "62.4"
   },
   "265": {
    "uts": "850",
    "hb": "252",
    "hrb": "102*",
    "hrc": "24.8",
    "hra": "62.7"
   },
   "270": {
    "uts": "865",
    "hb": "257",
    "hrc": "25.6",
    "hra": "63.1"
   },
   "275": {
    "uts": "880",
    "hb": "261",
    "hrb": "104*",
    "hrc": "26.4",
    "hra": "63.5"
   },
   "280": {
    "uts": "900",
    "hb": "266",
    "hrc": "27.1",
    "hra": "63.8"
   },
   "285": {
    "uts": "915",
    "hb": "271",
    "hrb": "105*",
    "hrc": "27.8",
    "hra": "64.2"
   },
   "290": {
    "uts": "930",
    "hb": "276",
    "hrc": "28.5",
    "hra": "64.5"
   },
   "295": {
    "uts": "950",
    "hb": "280",
    "hrc": "29.2",
    "hra": "64.8"
   },
   "300": {
    "uts": "965",
    "hb": "285",
    "hrc": "29.8",
    "hra": "65.2"
   },
   "310": {
    "uts": "995",
    "hb": "295",
    "hrc": "31",
    "hra": "65.8"
   },
   "320": {
    "uts": "1030",
    "hb": "304",
    "hrc": "32.2",
    "hra": "66.4"
   },
   "330": {
    "uts": "1060",
    "hb": "314",
    "hrc": "33.3",
    "hra": "67"
   },
   "340": {
    "uts": "1095",
    "hb": "323",
    "hrc": "34.3",
    "hra": "67.6"
   },
   "350": {
    "uts": "1125",
    "hb": "333",
    "hrc": "35.5",
    "hra": "68.1"
   },
   "360": {
    "uts": "1155",
    "hb": "342",
    "hrc": "36.6",
    "hra": "68.7"
   },
   "370": {
    "uts": "1190",
    "hb": "352",
    "hrc": "37.7",
    "hra": "69.2"
   },
   "380": {
    "uts": "1220",
    "hb": "361",
    "hrc": "38.8",
    "hra": "69.8"
   },
   "390": {
    "uts": "1255",
    "hb": "371",
    "hrc": "39.8",
    "hra": "70.3"
   },
   "400": {
    "uts": "1290",
    "hb": "380",
    "hrc": "40.8",
    "hra": "70.8"
   },
   "410": {
    "uts": "1320",
    "hb": "390",
    "hrc": "41.8",
    "hra": "71.4"
   },
   "420": {
    "uts": "1350",
    "hb": "399",
    "hrc": "42.7",
    "hra": "71.8"
   },
   "430": {
    "uts": "1385",
    "hb": "409",
    "hrc": "43.6",
    "hra": "72.3"
   },
   "440": {
    "uts": "1420",
    "hb": "418",
    "hrc": "44.5",
    "hra": "72.8"
   },
   "450": {
    "uts": "1455",
    "hb": "428",
    "hrc": "45.3",
    "hra": "73.3"
   },
   "460": {
    "uts": "1485",
    "hb": "437",
    "hrc": "46.1",
    "hra": "73.6"
   },
   "470": {
    "uts": "1520",
    "hb": "447",
    "hrc": "46.9",
    "hra": "74.1"
   },
   "480": {
    "uts": "1555",
    "hb": "465*",
    "hrc": "47.7",
    "hra": "74.5"
   },
   "490": {
    "uts": "1595",
    "hb": "466*",
    "hrc": "48.4",
    "hra": "74.9"
   },
   "500": {
    "uts": "1630",
    "hb": "475*",
    "hrc": "49.1",
    "hra": "75.3"
   },
   "510": {
    "uts": "1665",
    "hb": "485*",
    "hrc": "49.8",
    "hra": "75.7"
   },
   "520": {
    "uts": "1700",
    "hb": "494*",
    "hrc": "50.5",
    "hra": "76.1"
   },
   "530": {
    "uts": "1740",
    "hb": "504*",
    "hrc": "51.1",
    "hra": "76.4"
   },
   "540": {
    "uts": "1775",
    "hb": "513*",
    "hrc": "51.7",
    "hra": "76.7"
   },
   "550": {
    "uts": "1810",
    "hb": "523*",
    "hrc": "52.3",
    "hra": "77"
   },
   "560": {
    "uts": "1845",
    "hb": "532*",
    "hrc": "53",
    "hra": "77.4"
   },
   "570": {
    "uts": "1880",
    "hb": "542*",
    "hrc": "53.6",
    "hra": "77.8"
   },
   "580": {
    "uts": "1920",
    "hb": "551*",
    "hrc": "54.1",
    "hra": "78"
   },
   "590": {
    "uts": "1955",
    "hb": "561*",
    "hrc": "54.7",
    "hra": "78.4"
   },
   "600": {
    "uts": "1995",
    "hb": "570*",
    "hrc": "55.2",
    "hra": "78.6"
   },
   "610": {
    "uts": "2030",
    "hb": "580*",
    "hrc": "55.7",
    "hra": "78.9"
   },
   "620": {
    "uts": "2070",
    "hb": "589*",
    "hrc": "56.3",
    "hra": "79.2"
   },
   "630": {
    "uts": "2105",
    "hb": "599*",
    "hrc": "56.8",
    "hra": "79.5"
   },
   "640": {
    "uts": "2145",
    "hb": "608*",
    "hrc": "57.3",
    "hra": "79.8"
   },
   "650": {
    "uts": "2180",
    "hb": "618*",
    "hrc": "57.8",
    "hra": "80"
   },
   "660": {
    "hrc": "58.3",
    "hra": "80.3"
   },
   "670": {
    "hrc": "58.8",
    "hra": "80.6"
   },
   "680": {
    "hrc": "59.2",
    "hra": "80.8"
   },
   "690": {
    "hrc": "59.7",
    "hra": "81.1"
   },
   "700": {
    "hrc": "60.1",
    "hra": "81.3"
   },
   "720": {
    "hrc": "61",
    "hra": "81.8"
   },
   "740": {
    "hrc": "61.8",
    "hra": "82.2"
   },
   "760": {
    "hrc": "62.5",
    "hra": "82.6"
   },
   "780": {
    "hrc": "63.3",
    "hra": "83"
   },
   "800": {
    "hrc": "64",
    "hra": "83.4"
   },
   "820": {
    "hrc": "64.7",
    "hra": "83.8"
   },
   "840": {
    "hrc": "65.3",
    "hra": "84.1"
   },
   "860": {
    "hrc": "65.9",
    "hra": "84.4"
   },
   "880": {
    "hrc": "66.4",
    "hra": "84.7"
   },
   "900": {
    "hrc": "67",
    "hra": "85"
   },
   "920": {
    "hrc": "67.5",
    "hra": "85.3"
   },
   "940": {
    "hrc": "68",
    "hra": "85.6"
   }
  },
  "BOSSARD": {
   "80": {
    "uts": "255",
    "hb": "76"
   },
   "85": {
    "uts": "270",
    "hb": "80.7",
    "hrb": "41"
   },
   "90": {
    "uts": "285",
    "hb": "85.5",
    "hrb": "48"
   },
   "95": {
    "uts": "305",
    "hb": "90.2",
    "hrb": "52"
   },
   "100": {
    "uts": "320",
    "hb": "95",
    "hrb": "56.2"
   },
   "105": {
    "uts": "335",
    "hb": "99.8"
   },
   "110": {
    "uts": "350",
    "hb": "105",
    "hrb": "62.3"
   },
   "115": {
    "uts": "370",
    "hb": "109"
   },
   "120": {
    "uts": "385",
    "hb": "114",
    "hrb": "66.7"
   },
   "125": {
    "uts": "400",
    "hb": "119"
   },
   "130": {
    "uts": "415",
    "hb": "124",
    "hrb": "71.2"
   },
   "135": {
    "uts": "430",
    "hb": "128"
   },
   "140": {
    "uts": "450",
    "hb": "133",
    "hrb": "75"
   },
   "145": {
    "uts": "465",
    "hb": "138"
   },
   "150": {
    "uts": "480",
    "hb": "143",
    "hrb": "78.7"
   },
   "155": {
    "uts": "495",
    "hb": "147"
   },
   "160": {
    "uts": "510",
    "hb": "152",
    "hrb": "81.7"
   },
   "165": {
    "uts": "530",
    "hb": "156"
   },
   "170": {
    "uts": "545",
    "hb": "162",
    "hrb": "85"
   },
   "175": {
    "uts": "560",
    "hb": "166"
   },
   "180": {
    "uts": "575",
    "hb": "171",
    "hrb": "87.1"
   },
   "185": {
    "uts": "595",
    "hb": "176"
   },
   "190": {
    "uts": "610",
    "hb": "181",
    "hrb": "89.5"
   },
   "195": {
    "uts": "625",
    "hb": "185"
   },
   "200": {
    "uts": "640",
    "hb": "190",
    "hrb": "91.5"
   },
   "205": {
    "uts": "660",
    "hb": "195",
    "hrb": "92.5"
   },
   "210": {
    "uts": "675",
    "hb": "199",
    "hrb": "93.5"
   },
   "215": {
    "uts": "690",
    "hb": "204",
    "hrb": "94"
   },
   "220": {
    "uts": "705",
    "hb": "209",
    "hrb": "95"
   },
   "225": {
    "uts": "720",
    "hb": "214",
    "hrb": "96"
   },
   "230": {
    "uts": "740",
    "hb": "219",
    "hrb": "96.7"
   },
   "235": {
    "uts": "755",
    "hb": "223"
   },
   "240": {
    "uts": "770",
    "hb": "228",
    "hrb": "98.1",
    "hrc": "20.3",
    "hra": "60.7"
   },
   "245": {
    "uts": "785",
    "hb": "233",
    "hrc": "21.3",
    "hra": "61.2"
   },
   "250": {
    "uts": "800",
    "hb": "238",
    "hrb": "99.5",
    "hrc": "22.2",
    "hra": "61.6"
   },
   "255": {
    "uts": "820",
    "hb": "242",
    "hrc": "23.1",
    "hra": "62"
   },
   "260": {
    "uts": "835",
    "hb": "247",
    "hrb": "101*",
    "hrc": "24",
    "hra": "62.4"
   },
   "265": {
    "uts": "850",
    "hb": "252",
    "hrc": "24.8",
    "hra": "62.7"
   },
   "270": {
    "uts": "865",
    "hb": "257",
    "hrb": "102*",
    "hrc": "25.6",
    "hra": "63.1"
   },
   "275": {
    "uts": "880",
    "hb": "261",
    "hrc": "26.4",
    "hra": "63.5"
   },
   "280": {
    "uts": "900",
    "hb": "266",
    "hrb": "104*",
    "hrc": "27.1",
    "hra": "63.8"
   },
   "285": {
    "uts": "915",
    "hb": "271",
    "hrc": "27.8",
    "hra": "64.2"
   },
   "290": {
    "uts": "930",
    "hb": "276",
    "hrb": "105*",
    "hrc": "28.5",
    "hra": "64.5"
   },
   "295": {
    "uts": "950",
    "hb": "280",
    "hrc": "29.2",
    "hra": "64.8"
   },
   "300": {
    "uts": "965",
    "hb": "285",
    "hrc": "29.8",
    "hra": "65.2"
   },
   "310": {
    "uts": "995",
    "hb": "295",
    "hrc": "31",
    "hra": "65.8"
   },
   "320": {
    "uts": "1030",
    "hb": "304",
    "hrc": "32.2",
    "hra": "66.4"
   },
   "330": {
    "uts": "1060",
    "hb": "314",
    "hrc": "33.3",
    "hra": "67"
   },
   "340": {
    "uts": "1095",
    "hb": "323",
    "hrc": "34.3",
    "hra": "67.6"
   },
   "350": {
    "uts": "1125",
    "hb": "333",
    "hrc": "35.5",
    "hra": "68.1"
   },
   "360": {
    "uts": "1155",
    "hb": "342",
    "hrc": "36.6",
    "hra": "68.7"
   },
   "370": {
    "uts": "1190",
    "hb": "352",
    "hrc": "37.7",
    "hra": "69.2"
   },
   "380": {
    "uts": "1220",
    "hb": "361",
    "hrc": "38.8",
    "hra": "69.8"
   },
   "390": {
    "uts": "1255",
    "hb": "371",
    "hrc": "39.8",
    "hra": "70.3"
   },
   "400": {
    "uts": "1290",
    "hb": "380",
    "hrc": "40.8",
    "hra": "70.8"
   },
   "410": {
    "uts": "1320",
    "hb": "390",
    "hrc": "41.8",
    "hra": "71.4"
   },
   "420": {
    "uts": "1350",
    "hb": "399",
    "hrc": "42.7",
    "hra": "71.8"
   },
   "430": {
    "uts": "1385",
    "hb": "409",
    "hrc": "43.6",
    "hra": "72.3"
   },
   "440": {
    "uts": "1420",
    "hb": "418",
    "hrc": "44.5",
    "hra": "72.8"
   },
   "450": {
    "uts": "1455",
    "hb": "428",
    "hrc": "45.3",
    "hra": "73.3"
   },
   "460": {
    "uts": "1485",
    "hb": "437",
    "hrc": "46.1",
    "hra": "73.6"
   },
   "470": {
    "uts": "1520",
    "hb": "447",
    "hrc": "46.9",
    "hra": "74.1"
   },
   "480": {
    "uts": "1555",
    "hb": "465*",
    "hrc": "47.7",
    "hra": "74.5"
   },
   "490": {
    "uts": "1595",
    "hb": "466*",
    "hrc": "48.4",
    "hra": "74.9"
   },
   "500": {
    "uts": "1630",
    "hb": "475*",
    "hrc": "49.1",
    "hra": "75.3"
   },
   "510": {
    "uts": "1665",
    "hb": "485*",
    "hrc": "49.8",
    "hra": "75.7"
   },
   "520": {
    "uts": "1700",
    "hb": "494*",
    "hrc": "50.5",
    "hra": "76.1"
   },
   "530": {
    "uts": "1740",
    "hb": "504*",
    "hrc": "51.1",
    "hra": "76.4"
   },
   "540": {
    "uts": "1775",
    "hb": "513*",
    "hrc": "51.7",
    "hra": "76.7"
   },
   "550": {
    "uts": "1810",
    "hb": "523*",
    "hrc": "52.3",
    "hra": "77"
   },
   "560": {
    "uts": "1845",
    "hb": "532*",
    "hrc": "53",
    "hra": "77.4"
   },
   "570": {
    "uts": "1880",
    "hb": "542*",
    "hrc": "53.6",
    "hra": "77.8"
   },
   "580": {
    "uts": "1920",
    "hb": "551*",
    "hrc": "54.1",
    "hra": "78"
   },
   "590": {
    "uts": "1955",
    "hb": "561*",
    "hrc": "54.7",
    "hra": "78.4"
   },
   "600": {
    "uts": "1995",
    "hb": "570*",
    "hrc": "55.2",
    "hra": "78.6"
   },
   "610": {
    "uts": "2030",
    "hb": "580*",
    "hrc": "55.7",
    "hra": "78.9"
   },
   "620": {
    "uts": "2070",
    "hb": "589*",
    "hrc": "56.3",
    "hra": "79.2"
   },
   "630": {
    "uts": "2105",
    "hb": "599*",
    "hrc": "56.8",
    "hra": "79.5"
   },
   "640": {
    "uts": "2145",
    "hb": "608*",
    "hrc": "57.3",
    "hra": "79.8"
   },
   "650": {
    "uts": "2180",
    "hb": "618*",
    "hrc": "57.8",
    "hra": "80"
   },
   "660": {
    "hrc": "58.3",
    "hra": "80.3"
   },
   "670": {
    "hrc": "58.8",
    "hra": "80.6"
   },
   "680": {
    "hrc": "59.2",
    "hra": "80.8"
   },
   "690": {
    "hrc": "59.7",
    "hra": "81.1"
   },
   "700": {
    "hrc": "60.1",
    "hra": "81.3"
   },
   "720": {
    "hrc": "61",
    "hra": "81.8"
   },
   "740": {
    "hrc": "61.8",
    "hra": "82.2"
   },
   "760": {
    "hrc": "62.5",
    "hra": "82.6"
   },
   "780": {
    "hrc": "63.3",
    "hra": "83"
   },
   "800": {
    "hrc": "64",
    "hra": "83.4"
   },
   "820": {
    "hrc": "64.7",
    "hra": "83.8"
   },
   "840": {
    "hrc": "65.3",
    "hra": "84.1"
   },
   "860": {
    "hrc": "65.9",
    "hra": "84.4"
   },
   "880": {
    "hrc": "66.4",
    "hra": "84.7"
   },
   "900": {
    "hrc": "67",
    "hra": "85"
   },
   "920": {
    "hrc": "67.5",
    "hra": "85.3"
   },
   "940": {
    "hrc": "68",
    "hra": "85.6"
   }
  }
 }
}
